Repository: jamhan/MicrostructurePredictor

# microhard

Predict material properties from SEM micrographs — multi-material by design,
seeded with the UHCS (ultrahigh carbon steel) dataset:

1. **Route** — a family-level classifier (taxonomy level 1) with conformal
   abstention decides steel vs. other, or answers "unknown family".
2. **Segment/classify microconstituents** — U-Net decoder + linear classifier
   heads over one frozen shared backbone (MicroNet/ImageNet resnet50).
   All labels are taxonomy node ids, never bare strings.
3. **Regress properties** — a named, material-agnostic `FeatureVector`
   (constituent fractions + morphology stats keyed by taxonomy id) feeds
   registered property heads (hardness first: LOO CV, gradient boosting +
   linear baseline). Missing head or unknown family → explicit abstention.

MVP scaffold: working end-to-end beats sophisticated. Runs on a single
consumer GPU, Apple Silicon (MPS), or CPU.

## Architecture

```
                       taxonomy.yaml (family -> constituent -> morphology)
                                        |
 datasets --> adapters/ ----------------+----------------------------------
   UHCS sqlite+images   UHCSAdapter     |    every label = taxonomy node id
   MicroNet-Al (stub)   MicroNetAlAdapter
        |                               |
        v  CanonicalRecord (image, scale_um_per_px, modality,
        |                   group_id, labels?, mask?, properties?)
        |
        |          +------ frozen shared backbone (backbone.pt) ------+
        v          |               |                  |               |
   split BY GROUP  |  router.py    |  classify.py     |  segment.py   |
   (never leak a   |  family head  |  constituent     |  U-Net        |
   sample across   |  + conformal  |  head            |  decoder head |
   splits)         |  abstention   |                  |               |
                   +---------------+------------------+---------------+
                        |                                  |
                        v                                  v
                "unknown family"                 features.py: FeatureVector
                 -> abstain                      frac:ferrous/network, ...
                                                 mean per group (sample)
                                                     |
                                                     v
                                      heads/ registry: (scope, property)
                                      register("ferrous/uhcs",
                                                "hardness_hv", HardnessHead)
                                                     |
                                                     v
              microhard predict <image>
              -> family (or abstain) -> fractions -> HV estimate (or abstain)
```

Design rules enforced by tests:

- **No full-backbone fine-tuning.** One encoder is materialized once to
  `checkpoints/backbone.pt`; router/classifier/segmenter train heads only.
  (If head-only underperforms, add LoRA/adapters — not full fine-tuning.)
- **Splits by group.** `group_id` = physical sample; micrographs of one
  sample never straddle train/val/test.
- **Pad, never resize** — preserves the physical µm/px scale.
- **Heads consume FeatureVector only** — never raw images.
- **Abstain, don't fabricate**: unknown family, family without a segmenter,
  or property without a calibrated head all return recorded abstentions.

## Usage

An executed walkthrough of how the network works — frozen MicroNet encoder,
feature pyramid, U-Net decoder head, live training loop on MPS — is in
[notebooks/how_the_net_works.ipynb](notebooks/how_the_net_works.ipynb)
(re-run with `uv run --with jupyter jupyter lab`).

```bash
uv run microhard taxonomy           # print the label tree
uv run microhard train-seg          # U-Net decoder on 11256/964 masks
uv run microhard train-clf          # constituent classifier head
uv run microhard train-router       # family router + conformal calibration
uv run microhard extract-features   # segment all micrographs -> data/features.csv
uv run microhard fit-hardness       # LOO CV; skips cleanly with no labels
uv run microhard predict path/to/image.tif            # routed
uv run microhard predict path/to/image.tif --family ferrous   # router bypass
```

Configuration is one dataclass ([src/microhard/config.py](src/microhard/config.py))
with TOML overrides:

```toml

# myrun.toml
adapters = ["uhcs", "micronet_al"]  # enabled dataset adapters
encoder_weights = "imagenet"        # micronet | imagenet | none
batch_size = 4
device = "cpu"                      # auto | cpu | cuda | mps
router_alpha = 0.1                  # lower = router abstains more often
```

```bash
uv run microhard train-router -c myrun.toml
```

## Extending (repo skills)

Claude Code skills in `.claude/skills/` walk through the four growth paths:

- **add-adapter** — integrate a new dataset/material family via

File: data/literature_steel/manifest.csv
record_id,image_path,source_id,source_citation,source_doi,source_url,source_pdf_url,license,license_url,source_page,source_figure,source_panel,property_table,property_table_page,source_value_locator,specimen_id,match_relation,match_confidence,exact_physical_specimen_confirmed,modality,source_annotations_present,scale_bar_um,alloy_grade,condition,sampling_location,property_name,property_value,property_unit,hardness_load_kgf,hardness_dwell_s,property_scatter,scatter_kind,n_measurements,property_source,image_sha256,note
guan2026-fig3-a,guan_2026_metals_16_243/figure3_a.jpg,guan2026,Guan et al. (2026) Effect of Tempering on Microstructure Strength and Toughness Gradient in Quenched Low-Alloy Medium-Thickness Steel Plate. Metals 16 243.,https://doi.org/10.3390/met16030243,https://www.mdpi.com/2075-4701/16/3/243,https://mdpi-res.com/d_attachment/metals/metals-16-00243/article_deploy/metals-16-00243.pdf,CC BY 4.0,https://creativecommons.org/licenses/by/4.0/,5,Figure 3,a,Table 3,11,Table 3 row DQ column Upper Surface Layer,dq_upper,same_study_plate_condition_location,high,false,SEM,true,10,grade/ferrous/guan_2026_low_alloy_hs,condition/hot_roll_direct_quench/t900c_to_lt150c,upper_surface,hardness_hv,201.25,HV,1,10,,unreported,5,distant,cbebf04414a9f020b3e8e79a6e2bc7d8c40b857f0759b92e9b700b6f3a99b9b5,Figure 3 panels a and b map to DQ upper surface in the caption; Table 3 reports the same condition and location.
guan2026-fig3-b,guan_2026_metals_16_243/figure3_b.jpg,guan2026,Guan et al. (2026) Effect of Tempering on Microstructure Strength and Toughness Gradient in Quenched Low-Alloy Medium-Thickness Steel Plate. Metals 16 243.,https://doi.org/10.3390/met16030243,https://www.mdpi.com/2075-4701/16/3/243,https://mdpi-res.com/d_attachment/metals/metals-16-00243/article_deploy/metals-16-00243.pdf,CC BY 4.0,https://creativecommons.org/licenses/by/4.0/,5,Figure 3,b,Table 3,11,Table 3 row DQ column Upper Surface Layer,dq_upper,same_study_plate_condition_location,high,false,SEM,true,2,grade/ferrous/guan_2026_low_alloy_hs,condition/hot_roll_direct_quench/t900c_to_lt150c,upper_surface,hardness_hv,201.25,HV,1,10,,unreported,5,distant,5e2a4a479fb9e43635ad653041a7ea3f90d8abc6e34a64e608659158da7bdb8e,Figure 3 panels a and b map to DQ upper surface in the caption; Table 3 reports the same condition and location.
guan2026-fig3-c,guan_2026_metals_16_243/figure3_c.jpg,guan2026,Guan et al. (2026) Effect of Tempering on Microstructure Strength and Toughness Gradient in Quenched Low-Alloy Medium-Thickness Steel Plate. Metals 16 243.,https://doi.org/10.3390/met16030243,https://www.mdpi.com/2075-4701/16/3/243,https://mdpi-res.com/d_attachment/metals/metals-16-00243/article_deploy/metals-16-00243.pdf,CC BY 4.0,https://creativecommons.org/licenses/by/4.0/,5,Figure 3,c,Table 3,11,Table 3 row DQ column Mid-Thickness,dq_mid,same_study_plate_condition_location,high,false,SEM,true,10,grade/ferrous/guan_2026_low_alloy_hs,condition/hot_roll_direct_quench/t900c_to_lt150c,mid_thickness,hardness_hv,210.17,HV,1,10,,unreported,5,distant,715c981eee11af8223fc1e3c348dcdb08cc9a4dde67c2a42454fd510df7ac979,Figure 3 panels c and d map to DQ mid-thickness in the caption; Table 3 reports the same condition and location.
guan2026-fig3-d,guan_2026_metals_16_243/figure3_d.jpg,guan2026,Guan et al. (2026) Effect of Tempering on Microstructure Strength and Toughness Gradient in Quenched Low-Alloy Medium-Thickness Steel Plate. Metals 16 243.,https://doi.org/10.3390/met16030243,https://www.mdpi.com/2075-4701/16/3/243,https://mdpi-res.com/d_attachment/metals/metals-16-00243/article_deploy/metals-16-00243.pdf,CC BY 4.0,https://creativecommons.org/licenses/by/4.0/,5,Figure 3,d,Table 3,11,Table 3 row DQ column Mid-Thickness,dq_mid,same_study_plate_condition_location,high,false,SEM,true,2,grade/ferrous/guan_2026_low_alloy_hs,condition/hot_roll_direct_quench/t900c_to_lt150c,mid_thickness,hardness_hv,210.17,HV,1,10,,unreported,5,distant,3b6f2a4e5c6d246b1005c0dc78c6d6b2c5b0d85b1fa75e8ad15e8a68699cb5a2,Figure 3 panels c and d map to DQ mid-thickness in the caption; Table 3 reports the same condition and location.
guan2026-fig3-e,guan_2026_metals_16_243/figure3_e.jpg,guan2026,Guan et al. (2026) Effect of Tempering on Microstructure Strength and Toughness Gradient in Quenched Low-Alloy Medium-Thickness Steel Plate. Metals 16 243.,https://doi.org/10.3390/met16030243,https://www.mdpi.com/2075-4701/16/3/243,https://mdpi-res.com/d_attachment/metals/metals-16-00243/article_deploy/metals-16-00243.pdf,CC BY 4.0,https://creativecommons.org/licenses/by/4.0/,5,Figure 3,e,Table 3,11,Table 3 row DQ column Lower Surface Layer,dq_lower,same_study_plate_condition_location,high,false,SEM,true,10,grade/ferrous/guan_2026_low_alloy_hs,condition/hot_roll_direct_quench/t900c_to_lt150c,lower_surface,hardness_hv,183.77,HV,1,10,,unreported,5,distant,3f78ed84b6a92fb91657809b7ad5472fc73fd6ecbbde42194c55c0141220ac03,Figure 3 panels e and f map to DQ lower surface in the caption; Table 3 reports the same condition and location.
guan2026-fig3-f,guan_2026_metals_16_243/figure3_f.jpg,guan2026,Guan et al. (2026) Effect of Tempering on Microstructure Strength and Toughness Gradient in Quenched Low-Alloy Medium-Thickness Steel Plate. Metals 16 243.,https://doi.org/10.3390/met16030243,https://www.mdpi.com/2075-4701/16/3/243,https://mdpi-res.com/d_attachment/metals/metals-16-00243/article_deploy/metals-16-00243.pdf,CC BY 4.0,https://creativecommons.org/licenses/by/4.0/,5,Figure 3,f,Table 3,11,Table 3 row DQ column Lower Surface Layer,dq_lower,same_study_plate_condition_location,high,false,SEM,true,2,grade/ferrous/guan_2026_low_alloy_hs,condition/hot_roll_direct_quench/t900c_to_lt150c,lower_surface,hardness_hv,183.77,HV,1,10,,unreported,5,distant,3dc9da1526ea0a5bac4f4bc0ba4e1729db932040a260c4a9760b4f01d334bf58,Figure 3 panels e and f map to DQ lower surface in the caption; Table 3 reports the same condition and location.
guan2026-fig3-g,guan_2026_metals_16_243/figure3_g.jpg,guan2026,Guan et al. (2026) Effect of Tempering on Microstructure Strength and Toughness Gradient in Quenched Low-Alloy Medium-Thickness Steel Plate. Metals 16 243.,https://doi.org/10.3390/met16030243,https://www.mdpi.com/2075-4701/16/3/243,https://mdpi-res.com/d_attachment/metals/metals-16-00243/article_deploy/metals-16-00243.pdf,CC BY 4.0,https://creativecommons.org/licenses/by/4.0/,5,Figure 3,g,Table 3,11,Table 3 row DQ-T530 column Upper Surface Layer,dqt530_upper,same_study_plate_condition_location,high,false,SEM,true,10,grade/ferrous/guan_2026_low_alloy_hs,condition/hot_roll_direct_quench/t900c_to_lt150c_temper_t530c_90m_wq,upper_surface,hardness_hv,262.82,HV,1,10,,unreported,5,distant,ab2ef1c3ed39d8a2b10fb8677ce01c202ba7a18ea23150766f1368b5a09fe177,Figure 3 panels g and h map to DQ-T530 upper surface in the caption; Table 3 reports the same condition and location.
guan2026-fig3-h,guan_2026_metals_16_243/figure3_h.jpg,guan2026,Guan et al. (2026) Effect of Tempering on Microstructure Strength and Toughness Gradient in Quenched Low-Alloy Medium-Thickness Steel Plate. Metals 16 243.,https://doi.org/10.3390/met16030243,https://www.mdpi.com/2075-4701/16/3/243,https://mdpi-res.com/d_attachment/metals/metals-16-00243/article_deploy/metals-16-00243.pdf,CC BY 4.0,https://creativecommons.org/licenses/by/4.0/,5,Figure 3,h,Table 3,11,Table 3 row DQ-T530 column Upper Surface Layer,dqt530_upper,same_study_plate_condition_location,high,false,SEM,true,2,grade/ferrous/guan_2026_low_alloy_hs,condition/hot_roll_direct_quench/t900c_to_lt150c_temper_t530c_90m_wq,upper_surface,hardness_hv,262.82,HV,1,10,,unreported,5,distant,9a2b88a8a9cbb16e5d0125a975db6ad4b9bac16fc58f6bf2245a2d5ef66d1f90,Figure 3 panels g and h map to DQ-T530 upper surface in the caption; Table 3 reports the same condition and location.
guan2026-fig3-i,guan_2026_metals_16_243/figure3_i.jpg,guan2026,Guan et al. (2026) Effect of Tempering on Microstructure Strength and Toughness Gradient in Quenched Low-Alloy Medium-Thickness Steel Plate. Metals 16 243.,https://doi.org/10.3390/met16030243,https://www.mdpi.com/2075-4701/16/3/243,https://mdpi-res.com/d_attachment/metals/metals-16-00243/article_deploy/metals-16-00243.pdf,CC BY 4.0,https://creativecommons.org/licenses/by/4.0/,5,Figure 3,i,Table 3,11,Table 3 row DQ-T530 column Mid-Thickness,dqt530_mid,same_study_plate_condition_location,high,false,SEM,true,10,grade/ferrous/guan_2026_low_alloy_hs,condition/hot_roll_direct_quench/t900c_to_lt150c_temper_t530c_90m_wq,mid_thickness,hardness_hv,246.14,HV,1,10,,unreported,5,distant,84c310762a787a75aec99f8f8c966274ffb7cbd440ed6fc4b2b01c1beccd75a0,Figure 3 panels i and j map to DQ-T530 mid-thickness in the caption; Table 3 reports the same condition and location.
guan2026-fig3-j,guan_2026_metals_16_243/figure3_j.jpg,guan2026,Guan et al. (2026) Effect of Tempering on Microstructure Strength and Toughness Gradient in Quenched Low-Alloy Medium-Thickness Steel Plate. Metals 16 243.,https://doi.org/10.3390/met16030243,https://www.mdpi.com/2075-4701/16/3/243,https://mdpi-res.com/d_attachment/metals/metals-16-00243/article_deploy/metals-16-00243.pdf,CC BY 4.0,https://creativecommons.org/licenses/by/4.0/,5,Figure 3,j,Table 3,11,Table 3 row DQ-T530 column Mid-Thickness,dqt530_mid,same_study_plate_condition_location,high,false,SEM,true,2,grade/ferrous/guan_2026_low_alloy_hs,condition/hot_roll_direct_quench/t900c_to_lt150c_temper_t530c_90m_wq,mid_thickness,hardness_hv,246.14,HV,1,10,,unreported,5,distant,2ab9fb32743f290501ee4427c586f11849ea44353dca22ad69977e3ef3fdba27,Figure 3 panels i and j map to DQ-T530 mid-thickness in the caption; Table 3 reports the same condition and location.
guan2026-fig3-k,guan_2026_metals_16_243/figure3_k.jpg,guan2026,Guan et al. (2026) Effect of Tempering on Microstructure Strength and Toughness Gradient in Quenched Low-Alloy Medium-Thickness Steel Plate. Metals 16 243.,https://doi.org/10.3390/met16030243,https://www.mdpi.com/2075-4701/16/3/243,https://mdpi-res.com/d_attachment/metals/metals-16-00243/article_deploy/metals-16-00243.pdf,CC BY 4.0,https://creativecommons.org/licenses/by/4.0/,5,Figure 3,k,Table 3,11,Table 3 row DQ-T530 column Lower Surface Layer,dqt530_lower,same_study_plate_condition_location,high,false,SEM,true,10,grade/ferrous/guan_2026_low_alloy_hs,condition/hot_roll_direct_quench/t900c_to_lt150c_temper_t530c_90m_wq,lower_surface,hardness_hv,242.26,HV,1,10,,unreported,5,distant,2bc9e6893a811b5402f430402300816beb34dd0a576a8dce251fef36a61d012f,Figure 3 panels k and l map to DQ-T530 lower surface in the caption; Table 3 reports the same condition and location.
guan2026-fig3-l,guan_2026_metals_16_243/figure3_l.jpg,guan2026,Guan et al. (2026) Effect of Tempering on Microstructure Strength and Toughness Gradient in Quenched Low-Alloy Medium-Thickness Steel Plate. Metals 16 243.,https://doi.org/10.3390/met16030243,https://www.mdpi.com/2075-4701/16/3/243,https://mdpi-res.com/d_attachment/metals/metals-16-00243/article_deploy/metals-16-00243.pdf,CC BY 4.0,https://creativecommons.org/licenses/by/4.0/,5,Figure 3,l,Table 3,11,Table 3 row DQ-T530 column Lower Surface Layer,dqt530_lower,same_study_plate_condition_location,high,false,SEM,true,2,grade/ferrous/guan_2026_low_alloy_hs,condition/hot_roll_direct_quench/t900c_to_lt150c_temper_t530c_90m_wq,lower_surface,hardness_hv,242.26,HV,1,10,,unreported,5,distant,9790374616bdbc662a979ef93f1d96f3313e6bb4f726440ff74f70d2cdb09959,Figure 3 panels k and l map to DQ-T530 lower surface in the caption; Table 3 reports the same condition and location.
guan2026-fig3-m,guan_2026_metals_16_243/figure3_m.jpg,guan2026,Guan et al. (2026) Effect of Tempering on Microstructure Strength and Toughness Gradient in Quenched Low-Alloy Medium-Thickness Steel Plate. Metals 16 243.,https://doi.org/10.3390/met16030243,https://www.mdpi.com/2075-4701/16/3/243,https://mdpi-res.com/d_attachment/metals/metals-16-00243/article_deploy/metals-16-00243.pdf,CC BY 4.0,https://creativecommons.org/licenses/by/4.0/,5,Figure 3,m,Table 3,11,Table 3 row DQ-T580 column Upper Surface Layer,dqt580_upper,same_study_plate_condition_location,high,false,SEM,true,10,grade/ferrous/guan_2026_low_alloy_hs,condition/hot_roll_direct_quench/t900c_to_lt150c_temper_t580c_90m_wq,upper_surface,hardness_hv,270.32,HV,1,10,,unreported,5,distant,c230f10e17291185bc86344f149e574bd97af853857c775415dcbae43173d080,Figure 3 panels m and n map to DQ-T580 upper surface in the caption; Table 3 reports the same condition and location.
guan2026-fig3-n,guan_2026_metals_16_243/figure3_n.jpg,guan2026,Guan et al. (2026) Effect of Tempering on Microstructure Strength and Toughness Gradient in Quenched Low-Alloy Medium-Thickness Steel Plate. Metals 16 243.,https://doi.org/10.3390/met16030243,https://www.mdpi.com/2075-4701/16/3/243,https://mdpi-res.com/d_attachment/metals/metals-16-00243/article_deploy/metals-16-00243.pdf,CC BY 4.0,https://creativecommons.org/licenses/by/4.0/,5,Figure 3,n,Table 3,11,Table 3 row DQ-T580 column Upper Surface Layer,dqt580_upper,same_study_plate_condition_location,high,false,SEM,true,2,grade/ferrous/guan_2026_low_alloy_hs,condition/hot_roll_direct_quench/t900c_to_lt150c_temper_t580c_90m_wq,upper_surface,hardness_hv,270.32,HV,1,10,,unreported,5,distant,025726cbd4d484b50827cef1e256d97c26b5e9ac0b31eab423b597bb41bef801,Figure 3 panels m and n map to DQ-T580 upper surface in the caption; Table 3 reports the same condition and location.
guan2026-fig3-o,guan_2026_metals_16_243/figure3_o.jpg,guan2026,Guan et al. (2026) Effect of Tempering on Microstructure Strength and Toughness Gradient in Quenched Low-Alloy Medium-Thickness Steel Plate. Metals 16 243.,https://doi.org/10.3390/met16030243,https://www.mdpi.com/2075-4701/16/3/243,https://mdpi-res.com/d_attachment/metals/metals-16-00243/article_deploy/metals-16-00243.pdf,CC BY 4.0,https://creativecommons.org/licenses/by/4.0/,5,Figure 3,o,Table 3,11,Table 3 row DQ-T580 column Mid-Thickness,dqt580_mid,same_study_plate_condition_location,high,false,SEM,true,10,grade/ferrous/guan_2026_low_alloy_hs,condition/hot_roll_direct_quench/t900c_to_lt150c_temper_t580c_90m_wq,mid_thickness,hardness_hv,253.70,HV,1,10,,unreported,5,distant,649f5931b05e6e6ddb732b5059bd22619093d224e7378bbcf4b87f324c379604,Figure 3 panels o and p map to DQ-T580 mid-thickness in the caption; Table 3 reports the same condition and location.
guan2026-fig3-p,guan_2026_metals_16_243/figure3_p.png,guan2026,Guan et al. (2026) Effect of Tempering on Microstructure Strength and Toughness Gradient in Quenched Low-Alloy Medium-Thickness Steel Plate. Metals 16 243.,https://doi.org/10.3390/met16030243,https://www.mdpi.com/2075-4701/16/3/243,https://mdpi-res.com/d_attachment/metals/metals-16-00243/article_deploy/metals-16-00243.pdf,CC BY 4.0,https://creativecommons.org/licenses/by/4.0/,5,Figure 3,p,Table 3,11,Table 3 row DQ-T580 column Mid-Thickness,dqt580_mid,same_study_plate_condition_location,high,false,SEM,true,2,grade/ferrous/guan_2026_low_alloy_hs,condition/hot_roll_direct_quench/t900c_to_lt150c_temper_t580c_90m_wq,mid_thickness,hardness_hv,253.70,HV,1,10,,unreported,5,distant,e378dacf2a1a3e94a38e98c738970b7341cecd4335d465fe7acc3155440a15e3,Figure 3 panels o and p map to DQ-T580 mid-thickness in the caption; Table 3 reports the same condition and location.
guan2026-fig3-q,guan_2026_metals_16_243/figure3_q.jpg,guan2026,Guan et al. (2026) Effect of Tempering on Microstructure Strength and Toughness Gradient in Quenched Low-Alloy Medium-Thickness Steel Plate. Metals 16 243.,https://doi.org/10.3390/met16030243,https://www.mdpi.com/2075-4701/16/3/243,https://mdpi-res.com/d_attachment/metals/metals-16-00243/article_deploy/metals-16-00243.pdf,CC BY 4.0,https://creativecommons.org/licenses/by/4.0/,5,Figure 3,q,Table 3,11,Table 3 row DQ-T580 column Lower Surface Layer,dqt580_lower,same_study_plate_condition_location,high,false,SEM,true,10,grade/ferrous/guan_2026_low_alloy_hs,condition/hot_roll_direct_quench/t900c_to_lt150c_temper_t580c_90m_wq,lower_surface,hardness_hv,230.88,HV,1,10,,unreported,5,distant,179504bca8ea6a5c2c341660cf0f919b34d96e428518e5a183ba69f479d25a2a,Figure 3 panels q and r map to DQ-T580 lower surface in the caption; Table 3 reports the same condition and location.
guan2026-fig3-r,guan_2026_metals_16_243/figure3_r.png,guan2026,Guan et al. (2026) Effect of Tempering on Microstructure Strength and Toughness Gradient in Quenched Low-Alloy Medium-Thickness Steel Plate. Metals 16 243.,https://doi.org/10.3390/met16030243,https://www.mdpi.com/2075-4701/16/3/243,https://mdpi-res.com/d_attachment/metals/metals-16-00243/article_deploy/metals-16-00243.pdf,CC BY 4.0,https://creativecommons.org/licenses/by/4.0/,5,Figure 3,r,Table 3,11,Table 3 row DQ-T580 column Lower Surface Layer,dqt580_lower,same_study_plate_condition_location,high,false,SEM,true,2,grade/ferrous/guan_2026_low_alloy_hs,condition/hot_roll_direct_quench/t900c_to_lt150c_temper_t580c_90m_wq,lower_surface,hardness_hv,230.88,HV,1,10,,unreported,5,distant,85153c86fc386a561179403baab843ead4c42587566ac586822abece448847de,Figure 3 panels q and r map to DQ-T580 lower surface in the caption; Table 3 reports the same condition and location.
ren2023-fig2-b,ren_2023_metals_13_771/figure2_b.png,ren2023,Ren et al. (2023) Effect of Tempering Temperature on Microstructure and Mechanical Properties of 35CrMo Steel. Metals 13 771.,https://doi.org/10.3390/met13040771,https://www.mdpi.com/2075-4701/13/4/771,https://mdpi-res.com/d_attachment/metals/metals-13-00771/article_deploy/metals-13-00771-v2.pdf,CC BY 4.0,https://creativecommons.org/licenses/by/4.0/,5,Figure 2,b,Section 3.1 text,5,Section 3.1 paragraph immediately above Figure 2,oil_quenched_860c_2h,same_study_batch_condition,high,false,SEM,true,5,grade/ferrous/gb_35crmo,condition/homogenize_austenitize/oil_quench/t1050c_20h_t860c_2h,polished_sample_surface,hardness_hv,532.1,HV,0.5,10,7.2,reported_plus_minus_unspecified,,distant,77ebdf1ebe0be28caa509e5818793ed4880a803388519ca63d555c37a69b4325,Figure 2b and the hardness statement both describe the 860 C for 2 h oil-quenched state; exact physical specimen identity is not stated.
