Repository: jamhan/MicrostructurePredictor

# microhard

Predict material properties from SEM micrographs — multi-material by design,
seeded with the UHCS (ultrahigh carbon steel) dataset:

1. **Route** — a family-level classifier (taxonomy level 1) with conformal
   abstention decides steel vs. other, or answers "unknown family".
2. **Segment/classify microconstituents** — U-Net decoder + linear classifier
   heads over one frozen shared backbone (MicroNet/ImageNet resnet50).
   All labels are taxonomy node ids, never bare strings.
3. **Regress properties** — a named, material-agnostic `FeatureVector`
   (constituent fractions + morphology stats keyed by taxonomy id) feeds
   registered property heads (hardness first: LOO CV, gradient boosting +
   linear baseline). Missing head or unknown family → explicit abstention.

MVP scaffold: working end-to-end beats sophisticated. Runs on a single
consumer GPU, Apple Silicon (MPS), or CPU.

## Architecture

```
                       taxonomy.yaml (family -> constituent -> morphology)
                                        |
 datasets --> adapters/ ----------------+----------------------------------
   UHCS sqlite+images   UHCSAdapter     |    every label = taxonomy node id
   MicroNet-Al (stub)   MicroNetAlAdapter
        |                               |
        v  CanonicalRecord (image, scale_um_per_px, modality,
        |                   group_id, labels?, mask?, properties?)
        |
        |          +------ frozen shared backbone (backbone.pt) ------+
        v          |               |                  |               |
   split BY GROUP  |  router.py    |  classify.py     |  segment.py   |
   (never leak a   |  family head  |  constituent     |  U-Net        |
   sample across   |  + conformal  |  head            |  decoder head |
   splits)         |  abstention   |                  |               |
                   +---------------+------------------+---------------+
                        |                                  |
                        v                                  v
                "unknown family"                 features.py: FeatureVector
                 -> abstain                      frac:ferrous/network, ...
                                                 mean per group (sample)
                                                     |
                                                     v
                                      heads/ registry: (scope, property)
                                      register("ferrous/uhcs",
                                                "hardness_hv", HardnessHead)
                                                     |
                                                     v
              microhard predict <image>
              -> family (or abstain) -> fractions -> HV estimate (or abstain)
```

Design rules enforced by tests:

- **No full-backbone fine-tuning.** One encoder is materialized once to
  `checkpoints/backbone.pt`; router/classifier/segmenter train heads only.
  (If head-only underperforms, add LoRA/adapters — not full fine-tuning.)
- **Splits by group.** `group_id` = physical sample; micrographs of one
  sample never straddle train/val/test.
- **Pad, never resize** — preserves the physical µm/px scale.
- **Heads consume FeatureVector only** — never raw images.
- **Abstain, don't fabricate**: unknown family, family without a segmenter,
  or property without a calibrated head all return recorded abstentions.

## Usage

An executed walkthrough of how the network works — frozen MicroNet encoder,
feature pyramid, U-Net decoder head, live training loop on MPS — is in
[notebooks/how_the_net_works.ipynb](notebooks/how_the_net_works.ipynb)
(re-run with `uv run --with jupyter jupyter lab`).

```bash
uv run microhard taxonomy           # print the label tree
uv run microhard train-seg          # U-Net decoder on 11256/964 masks
uv run microhard train-clf          # constituent classifier head
uv run microhard train-router       # family router + conformal calibration
uv run microhard extract-features   # segment all micrographs -> data/features.csv
uv run microhard fit-hardness       # LOO CV; skips cleanly with no labels
uv run microhard predict path/to/image.tif            # routed
uv run microhard predict path/to/image.tif --family ferrous   # router bypass
```

Configuration is one dataclass ([src/microhard/config.py](src/microhard/config.py))
with TOML overrides:

```toml

# myrun.toml
adapters = ["uhcs", "micronet_al"]  # enabled dataset adapters
encoder_weights = "imagenet"        # micronet | imagenet | none
batch_size = 4
device = "cpu"                      # auto | cpu | cuda | mps
router_alpha = 0.1                  # lower = router abstains more often
```

```bash
uv run microhard train-router -c myrun.toml
```

## Extending (repo skills)

Claude Code skills in `.claude/skills/` walk through the four growth paths:

- **add-adapter** — integrate a new dataset/material family via

File: data/public_in718_godec_2024/hardness.csv
observation_id,build_strategy,state,temperature_c,hold_minutes,hardness_hv,hardness_sd_hv,n_measurements,source_locator
hardness-gauss-ab,Gauss,as-built,,,302.5,4.492957,3,Vickers hardness HV1.xlsx / Data / Gauss As built
hardness-ring-ab,Ring,as-built,,,294.966667,3.597530,3,Vickers hardness HV1.xlsx / Data / Ring As built
hardness-gauss-954,Gauss,heat-treated,954,60,487.066667,15.340868,3,Vickers hardness HV1.xlsx / Data / Gauss 954 C 1h
hardness-ring-954,Ring,heat-treated,954,60,467.166667,6.694442,3,Vickers hardness HV1.xlsx / Data / Ring 954 C 1h
hardness-gauss-984,Gauss,heat-treated,984,60,496.5,2.662079,3,Vickers hardness HV1.xlsx / Data / Gauss 984 C 1h
hardness-ring-984,Ring,heat-treated,984,60,480.8,7.570117,3,Vickers hardness HV1.xlsx / Data / Ring 984 C 1h
hardness-gauss-1034,Gauss,heat-treated,1034,60,500.633333,8.589270,3,Vickers hardness HV1.xlsx / Data / Gauss 1034 C 1h
hardness-ring-1034,Ring,heat-treated,1034,60,501.133333,1.575507,3,Vickers hardness HV1.xlsx / Data / Ring 1034 C 1h
hardness-gauss-1154,Gauss,heat-treated,1154,60,477.766667,2.451304,3,Vickers hardness HV1.xlsx / Data / Gauss 1154 C 1h
hardness-ring-1154,Ring,heat-treated,1154,60,469.4,12.983066,3,Vickers hardness HV1.xlsx / Data / Ring 1154 C 1h

File: data/public_in718_godec_2024/link_audit.csv (part 1 of 2)
record_id,observation_id,property_name,value,unit,score,confidence,training_weight,auto_attach,validation_eligible,image_state,image_temperature_c,image_build_strategy,property_orientation,source_locator,reasons
godec-in718-ab-gauss-01,tensile-gauss-ab-h:elongation_pct,elongation_pct,23.6,%,1.0,medium,0.55,False,False,as-built,,Gauss,H,Gauss-Ring heat treated mechanical tests.xlsx / Sheet1 / GAUSS / As-print H,same source record; alloy similarity 1.00; process similarity 1.00; same material state; same build strategy; image orientation is absent; orientation-specific values remain alternatives
godec-in718-ab-gauss-01,tensile-gauss-ab-v:elongation_pct,elongation_pct,28.9,%,1.0,medium,0.55,False,False,as-built,,Gauss,V,Gauss-Ring heat treated mechanical tests.xlsx / Sheet1 / GAUSS / As-print V,same source record; alloy similarity 1.00; process similarity 1.00; same material state; same build strategy; image orientation is absent; orientation-specific values remain alternatives
godec-in718-ab-gauss-01,hardness-gauss-ab,hardness_hv,302.5,HV1,1.0,high,0.85,True,False,as-built,,Gauss,,Vickers hardness HV1.xlsx / Data / Gauss As built,same source record; alloy similarity 1.00; process similarity 1.00; same material state; same build strategy
godec-in718-ab-gauss-01,tensile-gauss-ab-h:reduction_area_pct,reduction_area_pct,36.4,%,1.0,medium,0.55,False,False,as-built,,Gauss,H,Gauss-Ring heat treated mechanical tests.xlsx / Sheet1 / GAUSS / As-print H,same source record; alloy similarity 1.00; process similarity 1.00; same material state; same build strategy; image orientation is absent; orientation-specific values remain alternatives
godec-in718-ab-gauss-01,tensile-gauss-ab-v:reduction_area_pct,reduction_area_pct,52.9,%,1.0,medium,0.55,False,False,as-built,,Gauss,V,Gauss-Ring heat treated mechanical tests.xlsx / Sheet1 / GAUSS / As-print V,same source record; alloy similarity 1.00; process similarity 1.00; same material state; same build strategy; image orientation is absent; orientation-specific values remain alternatives
godec-in718-ab-gauss-01,tensile-gauss-ab-h:ultimate_tensile_strength_mpa,ultimate_tensile_strength_mpa,1114.0,MPa,1.0,medium,0.55,False,False,as-built,,Gauss,H,Gauss-Ring heat treated mechanical tests.xlsx / Sheet1 / GAUSS / As-print H,same source record; alloy similarity 1.00; process similarity 1.00; same material state; same build strategy; image orientation is absent; orientation-specific values remain alternatives
godec-in718-ab-gauss-01,tensile-gauss-ab-v:ultimate_tensile_strength_mpa,ultimate_tensile_strength_mpa,989.0,MPa,1.0,medium,0.55,False,False,as-built,,Gauss,V,Gauss-Ring heat treated mechanical tests.xlsx / Sheet1 / GAUSS / As-print V,same source record; alloy similarity 1.00; process similarity 1.00; same material state; same build strategy; image orientation is absent; orientation-specific values remain alternatives
godec-in718-ab-gauss-01,tensile-gauss-ab-h:yield_strength_mpa,yield_strength_mpa,809.0,MPa,1.0,medium,0.55,False,False,as-built,,Gauss,H,Gauss-Ring heat treated mechanical tests.xlsx / Sheet1 / GAUSS / As-print H,same source record; alloy similarity 1.00; process similarity 1.00; same material state; same build strategy; image orientation is absent; orientation-specific values remain alternatives
godec-in718-ab-gauss-01,tensile-gauss-ab-v:yield_strength_mpa,yield_strength_mpa,636.0,MPa,1.0,medium,0.55,False,False,as-built,,Gauss,V,Gauss-Ring heat treated mechanical tests.xlsx / Sheet1 / GAUSS / As-print V,same source record; alloy similarity 1.00; process similarity 1.00; same material state; same build strategy; image orientation is absent; orientation-specific values remain alternatives
godec-in718-ab-gauss-01,tensile-gauss-ab-h:youngs_modulus_gpa,youngs_modulus_gpa,173.5,GPa,1.0,medium,0.55,False,False,as-built,,Gauss,H,Gauss-Ring heat treated mechanical tests.xlsx / Sheet1 / GAUSS / As-print H,same source record; alloy similarity 1.00; process similarity 1.00; same material state; same build strategy; image orientation is absent; orientation-specific values remain alternatives
godec-in718-ab-gauss-01,tensile-gauss-ab-v:youngs_modulus_gpa,youngs_modulus_gpa,142.8,GPa,1.0,medium,0.55,False,False,as-built,,Gauss,V,Gauss-Ring heat treated mechanical tests.xlsx / Sheet1 / GAUSS / As-print V,same source record; alloy similarity 1.00; process similarity 1.00; same material state; same build strategy; image orientation is absent; orientation-specific values remain alternatives
godec-in718-ab-gauss-02,tensile-gauss-ab-h:elongation_pct,elongation_pct,23.6,%,1.0,medium,0.55,False,False,as-built,,Gauss,H,Gauss-Ring heat treated mechanical tests.xlsx / Sheet1 / GAUSS / As-print H,same source record; alloy similarity 1.00; process similarity 1.00; same material state; same build strategy; image orientation is absent; orientation-specific values remain alternatives
godec-in718-ab-gauss-02,tensile-gauss-ab-v:elongation_pct,elongation_pct,28.9,%,1.0,medium,0.55,False,False,as-built,,Gauss,V,Gauss-Ring heat treated mechanical tests.xlsx / Sheet1 / GAUSS / As-print V,same source record; alloy similarity 1.00; process similarity 1.00; same material state; same build strategy; image orientation is absent; orientation-specific values remain alternatives
godec-in718-ab-gauss-02,hardness-gauss-ab,hardness_hv,302.5,HV1,1.0,high,0.85,True,False,as-built,,Gauss,,Vickers hardness HV1.xlsx / Data / Gauss As built,same source record; alloy similarity 1.00; process similarity 1.00; same material state; same build strategy
godec-in718-ab-gauss-02,tensile-gauss-ab-h:reduction_area_pct,reduction_area_pct,36.4,%,1.0,medium,0.55,False,False,as-built,,Gauss,H,Gauss-Ring heat treated mechanical tests.xlsx / Sheet1 / GAUSS / As-print H,same source record; alloy similarity 1.00; process similarity 1.00; same material state; same build strategy; image orientation is absent; orientation-specific values remain alternatives
godec-in718-ab-gauss-02,tensile-gauss-ab-v:reduction_area_pct,reduction_area_pct,52.9,%,1.0,medium,0.55,False,False,as-built,,Gauss,V,Gauss-Ring heat treated mechanical tests.xlsx / Sheet1 / GAUSS / As-print V,same source record; alloy similarity 1.00; process similarity 1.00; same material state; same build strategy; image orientation is absent; orientation-specific values remain alternatives
godec-in718-ab-gauss-02,tensile-gauss-ab-h:ultimate_tensile_strength_mpa,ultimate_tensile_strength_mpa,1114.0,MPa,1.0,medium,0.55,False,False,as-built,,Gauss,H,Gauss-Ring heat treated mechanical tests.xlsx / Sheet1 / GAUSS / As-print H,same source record; alloy similarity 1.00; process similarity 1.00; same material state; same build strategy; image orientation is absent; orientation-specific values remain alternatives
godec-in718-ab-gauss-02,tensile-gauss-ab-v:ultimate_tensile_strength_mpa,ultimate_tensile_strength_mpa,989.0,MPa,1.0,medium,0.55,False,False,as-built,,Gauss,V,Gauss-Ring heat treated mechanical tests.xlsx / Sheet1 / GAUSS / As-print V,same source record; alloy similarity 1.00; process similarity 1.00; same material state; same build strategy; image orientation is absent; orientation-specific values remain alternatives
godec-in718-ab-gauss-02,tensile-gauss-ab-h:yield_strength_mpa,yield_strength_mpa,809.0,MPa,1.0,medium,0.55,False,False,as-built,,Gauss,H,Gauss-Ring heat treated mechanical tests.xlsx / Sheet1 / GAUSS / As-print H,same source record; alloy similarity 1.00; process similarity 1.00; same material state; same build strategy; image orientation is absent; orientation-specific values remain alternatives
godec-in718-ab-gauss-02,tensile-gauss-ab-v:yield_strength_mpa,yield_strength_mpa,636.0,MPa,1.0,medium,0.55,False,False,as-built,,Gauss,V,Gauss-Ring heat treated mechanical tests.xlsx / Sheet1 / GAUSS / As-print V,same source record; alloy similarity 1.00; process similarity 1.00; same material state; same build strategy; image orientation is absent; orientation-specific values remain alternatives
godec-in718-ab-gauss-02,tensile-gauss-ab-h:youngs_modulus_gpa,youngs_modulus_gpa,173.5,GPa,1.0,medium,0.55,False,False,as-built,,Gauss,H,Gauss-Ring heat treated mechanical tests.xlsx / Sheet1 / GAUSS / As-print H,same source record; alloy similarity 1.00; process similarity 1.00; same material state; same build strategy; image orientation is absent; orientation-specific values remain alternatives
godec-in718-ab-gauss-02,tensile-gauss-ab-v:youngs_modulus_gpa,youngs_modulus_gpa,142.8,GPa,1.0,medium,0.55,False,False,as-built,,Gauss,V,Gauss-Ring heat treated mechanical tests.xlsx / Sheet1 / GAUSS / As-print V,same source record; alloy similarity 1.00; process similarity 1.00; same material state; same build strategy; image orientation is absent; orientation-specific values remain alternatives
godec-in718-ab-gauss-03,tensile-gauss-ab-h:elongation_pct,elongation_pct,23.6,%,1.0,medium,0.55,False,False,as-built,,Gauss,H,Gauss-Ring heat treated mechanical tests.xlsx / Sheet1 / GAUSS / As-print H,same source record; alloy similarity 1.00; process similarity 1.00; same material state; same build strategy; image orientation is absent; orientation-specific values remain alternatives
godec-in718-ab-gauss-03,tensile-gauss-ab-v:elongation_pct,elongation_pct,28.9,%,1.0,medium,0.55,False,False,as-built,,Gauss,V,Gauss-Ring heat treated mechanical tests.xlsx / Sheet1 / GAUSS / As-print V,same source record; alloy similarity 1.00; process similarity 1.00; same material state; same build strategy; image orientation is absent; orientation-specific values remain alternatives
godec-in718-ab-gauss-03,hardness-gauss-ab,hardness_hv,302.5,HV1,1.0,high,0.85,True,False,as-built,,Gauss,,Vickers hardness HV1.xlsx / Data / Gauss As built,same source record; alloy similarity 1.00; process similarity 1.00; same material state; same build strategy
godec-in718-ab-gauss-03,tensile-gauss-ab-h:reduction_area_pct,reduction_area_pct,36.4,%,1.0,medium,0.55,False,False,as-built,,Gauss,H,Gauss-Ring heat treated mechanical tests.xlsx / Sheet1 / GAUSS / As-print H,same source record; alloy similarity 1.00; process similarity 1.00; same material state; same build strategy; image orientation is absent; orientation-specific values remain alternatives
godec-in718-ab-gauss-03,tensile-gauss-ab-v:reduction_area_pct,reduction_area_pct,52.9,%,1.0,medium,0.55,False,False,as-built,,Gauss,V,Gauss-Ring heat treated mechanical tests.xlsx / Sheet1 / GAUSS / As-print V,same source record; alloy similarity 1.00; process similarity 1.00; same material state; same build strategy; image orientation is absent; orientation-specific values remain alternatives
godec-in718-ab-gauss-03,tensile-gauss-ab-h:ultimate_tensile_strength_mpa,ultimate_tensile_strength_mpa,1114.0,MPa,1.0,medium,0.55,False,False,as-built,,Gauss,H,Gauss-Ring heat treated mechanical tests.xlsx / Sheet1 / GAUSS / As-print H,same source record; alloy similarity 1.00; process similarity 1.00; same material state; same build strategy; image orientation is absent; orientation-specific values remain alternatives
godec-in718-ab-gauss-03,tensile-gauss-ab-v:ultimate_tensile_strength_mpa,ultimate_tensile_strength_mpa,989.0,MPa,1.0,medium,0.55,False,False,as-built,,Gauss,V,Gauss-Ring heat treated mechanical tests.xlsx / Sheet1 / GAUSS / As-print V,same source record; alloy similarity 1.00; process similarity 1.00; same material state; same build strategy; image orientation is absent; orientation-specific values remain alternatives
godec-in718-ab-gauss-03,tensile-gauss-ab-h:yield_strength_mpa,yield_strength_mpa,809.0,MPa,1.0,medium,0.55,False,False,as-built,,Gauss,H,Gauss-Ring heat treated mechanical tests.xlsx / Sheet1 / GAUSS / As-print H,same source record; alloy similarity 1.00; process similarity 1.00; same material state; same build strategy; image orientation is absent; orientation-specific values remain alternatives
godec-in718-ab-gauss-03,tensile-gauss-ab-v:yield_strength_mpa,yield_strength_mpa,636.0,MPa,1.0,medium,0.55,False,False,as-built,,Gauss,V,Gauss-Ring heat treated mechanical tests.xlsx / Sheet1 / GAUSS / As-print V,same source record; alloy similarity 1.00; process similarity 1.00; same material state; same build strategy; image orientation is absent; orientation-specific values remain alternatives
godec-in718-ab-gauss-03,tensile-gauss-ab-h:youngs_modulus_gpa,youngs_modulus_gpa,173.5,GPa,1.0,medium,0.55,False,False,as-built,,Gauss,H,Gauss-Ring heat treated mechanical tests.xlsx / Sheet1 / GAUSS / As-print H,same source record; alloy similarity 1.00; process similarity 1.00; same material state; same build strategy; image orientation is absent; orientation-specific values remain alternatives
godec-in718-ab-gauss-03,tensile-gauss-ab-v:youngs_modulus_gpa,youngs_modulus_gpa,142.8,GPa,1.0,medium,0.55,False,False,as-built,,Gauss,V,Gauss-Ring heat treated mechanical tests.xlsx / Sheet1 / GAUSS / As-print V,same source record; alloy similarity 1.00; process similarity 1.00; same material state; same build strategy; image orientation is absent; orientation-specific values remain alternatives
godec-in718-ab-ring-01,hardness-ring-ab,hardness_hv,294.966667,HV1,1.0,high,0.85,True,False,as-built,,Ring,,Vickers hardness HV1.xlsx / Data / Ring As built,same source record; alloy similarity 1.00; process similarity 1.00; same material state; same build strategy
godec-in718-ab-ring-02,hardness-ring-ab,hardness_hv,294.966667,HV1,1.0,high,0.85,True,False,as-built,,Ring,,Vickers hardness HV1.xlsx / Data / Ring As built,same source record; alloy similarity 1.00; process similarity 1.00; same material state; same build strategy
godec-in718-ab-ring-03,hardness-ring-ab,hardness_hv,294.966667,HV1,1.0,high,0.85,True,False,as-built,,Ring,,Vickers hardness HV1.xlsx / Data / Ring As built,same source record; alloy similarity 1.00; process similarity 1.00; same material state; same build strategy
godec-in718-ht-1034c-gauss-01,tensile-gauss-1034-h:elongation_pct,elongation_pct,13.2,%,1.0,medium,0.55,False,False,heat-treated,1034.0,Gauss,H,Gauss-Ring heat treated mechanical tests.xlsx / Sheet1 / GAUSS / 1034 C H,same source record; alloy similarity 1.00; process similarity 1.00; same material state; treatment temperatures differ by 0 C; hold times differ by 0 min; same build strategy; image orientation is absent; orientation-specific values remain alternatives
godec-in718-ht-1034c-gauss-01,tensile-gauss-1034-v:elongation_pct,elongation_pct,14.3,%,1.0,medium,0.55,False,False,heat-treated,1034.0,Gauss,V,Gauss-Ring heat treated mechanical tests.xlsx / Sheet1 / GAUSS / 1034 C V,same source record; alloy similarity 1.00; process similarity 1.00; same material state; treatment temperatures differ by 0 C; hold times differ by 0 min; same build strategy; image orientation is absent; orientation-specific values remain alternatives
godec-in718-ht-1034c-gauss-01,hardness-gauss-1034,hardness_hv,500.633333,HV1,1.0,high,0.85,True,False,heat-treated,1034.0,Gauss,,Vickers hardness HV1.xlsx / Data / Gauss 1034 C 1h,same source record; alloy similarity 1.00; process similarity 1.00; same material state; treatment temperatures differ by 0 C; hold times differ by 0 min; same build strategy
godec-in718-ht-1034c-gauss-01,tensile-gauss-1034-h:reduction_area_pct,reduction_area_pct,31.1,%,1.0,medium,0.55,False,False,heat-treated,1034.0,Gauss,H,Gauss-Ring heat treated mechanical tests.xlsx / Sheet1 / GAUSS / 1034 C H,same source record; alloy similarity 1.00; process similarity 1.00; same material state; treatment temperatures differ by 0 C; hold times differ by 0 min; same build strategy; image orientation is absent; orientation-specific values remain alternatives
godec-in718-ht-1034c-gauss-01,tensile-gauss-1034-v:reduction_area_pct,reduction_area_pct,32.8,%,1.0,medium,0.55,False,False,heat-treated,1034.0,Gauss,V,Gauss-Ring heat treated mechanical tests.xlsx / Sheet1 / GAUSS / 1034 C V,same source record; alloy similarity 1.00; process similarity 1.00; same material state; treatment temperatures differ by 0 C; hold times differ by 0 min; same build strategy; image orientation is absent; orientation-specific values remain alternatives
godec-in718-ht-1034c-gauss-01,tensile-gauss-1034-h:ultimate_tensile_strength_mpa,ultimate_tensile_strength_mpa,1514.0,MPa,1.0,medium,0.55,False,False,heat-treated,1034.0,Gauss,H,Gauss-Ring heat treated mechanical tests.xlsx / Sheet1 / GAUSS / 1034 C H,same source record; alloy similarity 1.00; process similarity 1.00; same material state; treatment temperatures differ by 0 C; hold times differ by 0 min; same build strategy; image orientation is absent; orientation-specific values remain alternatives
godec-in718-ht-1034c-gauss-01,tensile-gauss-1034-v:ultimate_tensile_strength_mpa,ultimate_tensile_strength_mpa,1478.0,MPa,1.0,medium,0.55,False,False,heat-treated,1034.0,Gauss,V,Gauss-Ring heat treated mechanical tests.xlsx / Sheet1 / GAUSS / 1034 C V,same source record; alloy similarity 1.00; process similarity 1.00; same material state; treatment temperatures differ by 0 C; hold times differ by 0 min; same build strategy; image orientation is absent; orientation-specific values remain alternatives
godec-in718-ht-1034c-gauss-01,tensile-gauss-1034-h:yield_strength_mpa,yield_strength_mpa,1341.0,MPa,1.0,medium,0.55,False,False,heat-treated,1034.0,Gauss,H,Gauss-Ring heat treated mechanical tests.xlsx / Sheet1 / GAUSS / 1034 C H,same source record; alloy similarity 1.00; process similarity 1.00; same material state; treatment temperatures differ by 0 C; hold times differ by 0 min; same build strategy; image orientation is absent; orientation-specific values remain alternatives
godec-in718-ht-1034c-gauss-01,tensile-gauss-1034-v:yield_strength_mpa,yield_strength_mpa,1370.0,MPa,1.0,medium,0.55,False,False,heat-treated,1034.0,Gauss,V,Gauss-Ring heat treated mechanical tests.xlsx / Sheet1 / GAUSS / 1034 C V,same source record; alloy similarity 1.00; process similarity 1.00; same material state; treatment temperatures differ by 0 C; hold times differ by 0 min; same build strategy; image orientation is absent; orientation-specific values remain alternatives
godec-in718-ht-1034c-gauss-02,tensile-gauss-1034-h:elongation_pct,elongation_pct,13.2,%,1.0,medium,0.55,False,False,heat-treated,1034.0,Gauss,H,Gauss-Ring heat treated mechanical tests.xlsx / Sheet1 / GAUSS / 1034 C H,same source record; alloy similarity 1.00; process similarity 1.00; same material state; treatment temperatures differ by 0 C; hold times differ by 0 min; same build strategy; image orientation is absent; orientation-specific values remain alternatives
godec-in718-ht-1034c-gauss-02,tensile-gauss-1034-v:elongation_pct,elongation_pct,14.3,%,1.0,medium,0.55,False,False,heat-treated,1034.0,Gauss,V,Gauss-Ring heat treated mechanical tests.xlsx / Sheet1 / GAUSS / 1034 C V,same source record; alloy similarity 1.00; process similarity 1.00; same material state; treatment temperatures differ by 0 C; hold times differ by 0 min; same build strategy; image orientation is absent; orientation-specific values remain alternatives
godec-in718-ht-1034c-gauss-02,hardness-gauss-1034,hardness_hv,500.633333,HV1,1.0,high,0.85,True,False,heat-treated,1034.0,Gauss,,Vickers hardness HV1.xlsx / Data / Gauss 1034 C 1h,same source record; alloy similarity 1.00; process similarity 1.00; same material state; treatment temperatures differ by 0 C; hold times differ by 0 min; same build strategy
godec-in718-ht-1034c-gauss-02,tensile-gauss-1034-h:reduction_area_pct,reduction_area_pct,31.1,%,1.0,medium,0.55,False,False,heat-treated,1034.0,Gauss,H,Gauss-Ring heat treated mechanical tests.xlsx / Sheet1 / GAUSS / 1034 C H,same source record; alloy similarity 1.00; process similarity 1.00; same material state; treatment temperatures differ by 0 C; hold times differ by 0 min; same build strategy; image orientation is absent; orientation-specific values remain alternatives
godec-in718-ht-1034c-gauss-02,tensile-gauss-1034-v:reduction_area_pct,reduction_area_pct,32.8,%,1.0,medium,0.55,False,False,heat-treated,1034.0,Gauss,V,Gauss-Ring heat treated mechanical tests.xlsx / Sheet1 / GAUSS / 1034 C V,same source record; alloy similarity 1.00; process similarity 1.00; same material state; treatment temperatures differ by 0 C; hold times differ by 0 min; same build strategy; image orientation is absent; orientation-specific values remain alternatives
godec-in718-ht-1034c-gauss-02,tensile-gauss-1034-h:ultimate_tensile_strength_mpa,ultimate_tensile_strength_mpa,1514.0,MPa,1.0,medium,0.55,False,False,heat-treated,1034.0,Gauss,H,Gauss-Ring heat treated mechanical tests.xlsx / Sheet1 / GAUSS / 1034 C H,same source record; alloy similarity 1.00; process similarity 1.00; same material state; treatment temperatures differ by 0 C; hold times differ by 0 min; same build strategy; image orientation is absent; orientation-specific values remain alternatives
godec-in718-ht-1034c-gauss-02,tensile-gauss-1034-v:ultimate_tensile_strength_mpa,ultimate_tensile_strength_mpa,1478.0,MPa,1.0,medium,0.55,False,False,heat-treated,1034.0,Gauss,V,Gauss-Ring heat treated mechanical tests.xlsx / Sheet1 / GAUSS / 1034 C V,same source record; alloy similarity 1.00; process similarity 1.00; same material state; treatment temperatures differ by 0 C; hold times differ by 0 min; same build strategy; image orientation is absent; orientation-specific values remain alternatives
godec-in718-ht-1034c-gauss-02,tensile-gauss-1034-h:yield_strength_mpa,yield_strength_mpa,1341.0,MPa,1.0,medium,0.55,False,False,heat-treated,1034.0,Gauss,H,Gauss-Ring heat treated mechanical tests.xlsx / Sheet1 / GAUSS / 1034 C H,same source record; alloy similarity 1.00; process similarity 1.00; same material state; treatment temperatures differ by 0 C; hold times differ by 0 min; same build strategy; image orientation is absent; orientation-specific values remain alternatives
godec-in718-ht-1034c-gauss-02,tensile-gauss-1034-v:yield_strength_mpa,yield_strength_mpa,1370.0,MPa,1.0,medium,0.55,False,False,heat-treated,1034.0,Gauss,V,Gauss-Ring heat treated mechanical tests.xlsx / Sheet1 / GAUSS / 1034 C V,same source record; alloy similarity 1.00; process similarity 1.00; same material state; treatment temperatures differ by 0 C; hold times differ by 0 min; same build strategy; image orientation is absent; orientation-specific values remain alternatives
godec-in718-ht-1034c-ring-01,tensile-ring-1034-h:elongation_pct,elongation_pct,14.6,%,1.0,medium,0.55,False,False,heat-treated,1034.0,Ring,H,Gauss-Ring heat treated mechanical tests.xlsx / Sheet1 / donut / 1034 C H,same source record; alloy similarity 1.00; process similarity 1.00; same material state; treatment temperatures differ by 0 C; hold times differ by 0 min; same build strategy; image orientation is absent; orientation-specific values remain alternatives
godec-in718-ht-1034c-ring-01,tensile-ring-1034-v:elongation_pct,elongation_pct,8.7,%,1.0,medium,0.55,False,False,heat-treated,1034.0,Ring,V,Gauss-Ring heat treated mechanical tests.xlsx / Sheet1 / donut / 1034 C V,same source record; alloy similarity 1.00; process similarity 1.00; same material state; treatment temperatures differ by 0 C; hold times differ by 0 min; same build strategy; image orientation is absent; orientation-specific values remain alternatives
godec-in718-ht-1034c-ring-01,hardness-ring-1034,hardness_hv,501.133333,HV1,1.0,high,0.85,True,False,heat-treated,1034.0,Ring,,Vickers hardness HV1.xlsx / Data / Ring 1034 C 1h,same source record; alloy similarity 1.00; process similarity 1.00; same material state; treatment temperatures differ by 0 C; hold times differ by 0 min; same build strategy
godec-in718-ht-1034c-ring-01,tensile-ring-1034-h:reduction_area_pct,reduction_area_pct,33.8,%,1.0,medium,0.55,False,False,heat-treated,1034.0,Ring,H,Gauss-Ring heat treated mechanical tests.xlsx / Sheet1 / donut / 1034 C H,same source record; alloy similarity 1.00; process similarity 1.00; same material state; treatment temperatures differ by 0 C; hold times differ by 0 min; same build strategy; image orientation is absent; orientation-specific values remain alternatives
godec-in718-ht-1034c-ring-01,tensile-ring-1034-v:reduction_area_pct,reduction_area_pct,16.1,%,1.0,medium,0.55,False,False,heat-treated,1034.0,Ring,V,Gauss-Ring heat treated mechanical tests.xlsx / Sheet1 / donut / 1034 C V,same source record; alloy similarity 1.00; process similarity 1.00; same material state; treatment temperatures differ by 0 C; hold times differ by 0 min; same build strategy; image orientation is absent; orientation-specific values remain alternatives
godec-in718-ht-1034c-ring-01,tensile-ring-1034-h:ultimate_tensile_strength_mpa,ultimate_tensile_strength_mpa,1405.0,MPa,1.0,medium,0.55,False,False,heat-treated,1034.0,Ring,H,Gauss-Ring heat treated mechanical tests.xlsx / Sheet1 / donut / 1034 C H,same source record; alloy similarity 1.00; process similarity 1.00; same material state; treatment temperatures differ by 0 C; hold times differ by 0 min; same build strategy; image orientation is absent; orientation-specific values remain alternatives
godec-in718-ht-1034c-ring-01,tensile-ring-1034-v:ultimate_tensile_strength_mpa,ultimate_tensile_strength_mpa,1376.0,MPa,1.0,medium,0.55,False,False,heat-treated,1034.0,Ring,V,Gauss-Ring heat treated mechanical tests.xlsx / Sheet1 / donut / 1034 C V,same source record; alloy similarity 1.00; process similarity 1.00; same material state; treatment temperatures differ by 0 C; hold times differ by 0 min; same build strategy; image orientation is absent; orientation-specific values remain alternatives
godec-in718-ht-1034c-ring-01,tensile-ring-1034-h:yield_strength_mpa,yield_strength_mpa,1280.0,MPa,1.0,medium,0.55,False,False,heat-treated,1034.0,Ring,H,Gauss-Ring heat treated mechanical tests.xlsx / Sheet1 / donut / 1034 C H,same source record; alloy similarity 1.00; process similarity 1.00; same material state; treatment temperatures differ by 0 C; hold times differ by 0 min; same build strategy; image orientation is absent; orientation-specific values remain alternatives
godec-in718-ht-1034c-ring-01,tensile-ring-1034-v:yield_strength_mpa,yield_strength_mpa,1264.0,MPa,1.0,medium,0.55,False,False,heat-treated,1034.0,Ring,V,Gauss-Ring heat treated mechanical tests.xlsx / Sheet1 / donut / 1034 C V,same source record; alloy similarity 1.00; process similarity 1.00; same material state; treatment temperatures differ by 0 C; hold times differ by 0 min; same build strategy; image orientation is absent; orientation-specific values remain alternatives
godec-in718-ht-1034c-ring-01,tensile-ring-1034-h:youngs_modulus_gpa,youngs_modulus_gpa,177.7,GPa,1.0,medium,0.55,False,False,heat-treated,1034.0,Ring,H,Gauss-Ring heat treated mechanical tests.xlsx / Sheet1 / donut / 1034 C H,same source record; alloy similarity 1.00; process similarity 1.00; same material state; treatment temperatures differ by 0 C; hold times differ by 0 min; same build strategy; image orientation is absent; orientation-specific values remain alternatives
godec-in718-ht-1034c-ring-01,tensile-ring-1034-v:youngs_modulus_gpa,youngs_modulus_gpa,134.0,GPa,1.0,medium,0.55,False,False,heat-treated,1034.0,Ring,V,Gauss-Ring heat treated mechanical tests.xlsx / Sheet1 / donut / 1034 C V,same source record; alloy similarity 1.00; process similarity 1.00; same material state; treatment temperatures differ by 0 C; hold times differ by 0 min; same build strategy; image orientation is absent; orientation-specific values remain alternatives
godec-in718-ht-1034c-ring-02,tensile-ring-1034-h:elongation_pct,elongation_pct,14.6,%,1.0,medium,0.55,False,False,heat-treated,1034.0,Ring,H,Gauss-Ring heat treated mechanical tests.xlsx / Sheet1 / donut / 1034 C H,same source record; alloy similarity 1.00; process similarity 1.00; same material state; treatment temperatures differ by 0 C; hold times differ by 0 min; same build strategy; image orientation is absent; orientation-specific values remain alternatives
godec-in718-ht-1034c-ring-02,tensile-ring-1034-v:elongation_pct,elongation_pct,8.7,%,1.0,medium,0.55,False,False,heat-treated,1034.0,Ring,V,Gauss-Ring heat treated mechanical tests.xlsx / Sheet1 / donut / 1034 C V,same source record; alloy similarity 1.00; process similarity 1.00; same material state; treatment temperatures differ by 0 C; hold times differ by 0 min; same build strategy; image orientation is absent; orientation-specific values remain alternatives
godec-in718-ht-1034c-ring-02,hardness-ring-1034,hardness_hv,501.133333,HV1,1.0,high,0.85,True,False,heat-treated,1034.0,Ring,,Vickers hardness HV1.xlsx / Data / Ring 1034 C 1h,same source record; alloy similarity 1.00; process similarity 1.00; same material state; treatment temperatures differ by 0 C; hold times differ by 0 min; same build strategy
godec-in718-ht-1034c-ring-02,tensile-ring-1034-h:reduction_area_pct,reduction_area_pct,33.8,%,1.0,medium,0.55,False,False,heat-treated,1034.0,Ring,H,Gauss-Ring heat treated mechanical tests.xlsx / Sheet1 / donut / 1034 C H,same source record; alloy similarity 1.00; process similarity 1.00; same material state; treatment temperatures differ by 0 C; hold times differ by 0 min; same build strategy; image orientation is absent; orientation-specific values remain alternatives
godec-in718-ht-1034c-ring-02,tensile-ring-1034-v:reduction_area_pct,reduction_area_pct,16.1,%,1.0,medium,0.55,False,False,heat-treated,1034.0,Ring,V,Gauss-Ring heat treated mechanical tests.xlsx / Sheet1 / donut / 1034 C V,same source record; alloy similarity 1.00; process similarity 1.00; same material state; treatment temperatures differ by 0 C; hold times differ by 0 min; same build strategy; image orientation is absent; orientation-specific values remain alternatives
godec-in718-ht-1034c-ring-02,tensile-ring-1034-h:ultimate_tensile_strength_mpa,ultimate_tensile_strength_mpa,1405.0,MPa,1.0,medium,0.55,False,False,heat-treated,1034.0,Ring,H,Gauss-Ring heat treated mechanical tests.xlsx / Sheet1 / donut / 1034 C H,same source record; alloy similarity 1.00; process similarity 1.00; same material state; treatment temperatures differ by 0 C; hold times differ by 0 min; same build strategy; image orientation is absent; orientation-specific values remain alternatives
godec-in718-ht-1034c-ring-02,tensile-ring-1034-v:ultimate_tensile_strength_mpa,ultimate_tensile_strength_mpa,1376.0,MPa,1.0,medium,0.55,False,False,heat-treated,1034.0,Ring,V,Gauss-Ring heat treated mechanical tests.xlsx / Sheet1 / donut / 1034 C V,same source record; alloy similarity 1.00; process similarity 1.00; same material state; treatment temperatures differ by 0 C; hold times differ by 0 min; same build strategy; image orientation is absent; orientation-specific values remain alternatives
godec-in718-ht-1034c-ring-02,tensile-ring-1034-h:yield_strength_mpa,yield_strength_mpa,1280.0,MPa,1.0,medium,0.55,False,False,heat-treated,1034.0,Ring,H,Gauss-Ring heat treated mechanical tests.xlsx / Sheet1 / donut / 1034 C H,same source record; alloy similarity 1.00; process similarity 1.00; same material state; treatment temperatures differ by 0 C; hold times differ by 0 min; same build strategy; image orientation is absent; orientation-specific values remain alternatives
godec-in718-ht-1034c-ring-02,tensile-ring-1034-v:yield_strength_mpa,yield_strength_mpa,1264.0,MPa,1.0,medium,0.55,False,False,heat-treated,1034.0,Ring,V,Gauss-Ring heat treated mechanical tests.xlsx / Sheet1 / donut / 1034 C V,same source record; alloy similarity 1.00; process similarity 1.00; same material state; treatment temperatures differ by 0 C; hold times differ by 0 min; same build strategy; image orientation is absent; orientation-specific values remain alternatives
godec-in718-ht-1034c-ring-02,tensile-ring-1034-h:youngs_modulus_gpa,youngs_modulus_gpa,177.7,GPa,1.0,medium,0.55,False,False,heat-treated,1034.0,Ring,H,Gauss-Ring heat treated mechanical tests.xlsx / Sheet1 / donut / 1034 C H,same source record; alloy similarity 1.00; process similarity 1.00; same material state; treatment temperatures differ by 0 C; hold times differ by 0 min; same build strategy; image orientation is absent; orientation-specific values remain alternatives
godec-in718-ht-1034c-ring-02,tensile-ring-1034-v:youngs_modulus_gpa,youngs_modulus_gpa,134.0,GPa,1.0,medium,0.55,False,False,heat-treated,1034.0,Ring,V,Gauss-Ring heat treated mechanical tests.xlsx / Sheet1 / donut / 1034 C V,same source record; alloy similarity 1.00; process similarity 1.00; same material state; treatment temperatures differ by 0 C; hold times differ by 0 min; same build strategy; image orientation is absent; orientation-specific values remain alternatives
godec-in718-ht-1154c-gauss-01,tensile-gauss-1154-h:elongation_pct,elongation_pct,15.6,%,1.0,medium,0.55,False,False,heat-treated,1154.0,Gauss,H,Gauss-Ring heat treated mechanical tests.xlsx / Sheet1 / GAUSS / 1154 C H,same source record; alloy similarity 1.00; process similarity 1.00; same material state; treatment temperatures differ by 0 C; hold times differ by 0 min; same build strategy; image orientation is absent; orientation-specific values remain alternatives
godec-in718-ht-1154c-gauss-01,tensile-gauss-1154-v:elongation_pct,elongation_pct,18.0,%,1.0,medium,0.55,False,False,heat-treated,1154.0,Gauss,V,Gauss-Ring heat treated mechanical tests.xlsx / Sheet1 / GAUSS / 1154 C V,same source record; alloy similarity 1.00; process similarity 1.00; same material state; treatment temperatures differ by 0 C; hold times differ by 0 min; same build strategy; image orientation is absent; orientation-specific values remain alternatives
godec-in718-ht-1154c-gauss-01,hardness-gauss-1154,hardness_hv,477.766667,HV1,1.0,high,0.85,True,False,heat-treated,1154.0,Gauss,,Vickers hardness HV1.xlsx / Data / Gauss 1154 C 1h,same source record; alloy similarity 1.00; process similarity 1.00; same material state; treatment temperatures differ by 0 C; hold times differ by 0 min; same build strategy
godec-in718-ht-1154c-gauss-01,tensile-gauss-1154-h:reduction_area_pct,reduction_area_pct,30.1,%,1.0,medium,0.55,False,False,heat-treated,1154.0,Gauss,H,Gauss-Ring heat treated mechanical tests.xlsx / Sheet1 / GAUSS / 1154 C H,same source record; alloy similarity 1.00; process similarity 1.00; same material state; treatment temperatures differ by 0 C; hold times differ by 0 min; same build strategy; image orientation is absent; orientation-specific values remain alternatives
godec-in718-ht-1154c-gauss-01,tensile-gauss-1154-v:reduction_area_pct,reduction_area_pct,39.2,%,1.0,medium,0.55,False,False,heat-treated,1154.0,Gauss,V,Gauss-Ring heat treated mechanical tests.xlsx / Sheet1 / GAUSS / 1154 C V,same source record; alloy similarity 1.00; process similarity 1.00; same material state; treatment temperatures differ by 0 C; hold times differ by 0 min; same build strategy; image orientation is absent; orientation-specific values remain alternatives
godec-in718-ht-1154c-gauss-01,tensile-gauss-1154-h:ultimate_tensile_strength_mpa,ultimate_tensile_strength_mpa,1413.0,MPa,1.0,medium,0.55,False,False,heat-treated,1154.0,Gauss,H,Gauss-Ring heat treated mechanical tests.xlsx / Sheet1 / GAUSS / 1154 C H,same source record; alloy similarity 1.00; process similarity 1.00; same material state; treatment temperatures differ by 0 C; hold times differ by 0 min; same build strategy; image orientation is absent; orientation-specific values remain alternatives
godec-in718-ht-1154c-gauss-01,tensile-gauss-1154-v:ultimate_tensile_strength_mpa,ultimate_tensile_strength_mpa,1368.0,MPa,1.0,medium,0.55,False,False,heat-treated,1154.0,Gauss,V,Gauss-Ring heat treated mechanical tests.xlsx / Sheet1 / GAUSS / 1154 C V,same source record; alloy similarity 1.00; process similarity 1.00; same material state; treatment temperatures differ by 0 C; hold times differ by 0 min; same build strategy; image orientation is absent; orientation-specific values remain alternatives
godec-in718-ht-1154c-gauss-01,tensile-gauss-1154-h:yield_strength_mpa,yield_strength_mpa,1171.0,MPa,1.0,medium,0.55,False,False,heat-treated,1154.0,Gauss,H,Gauss-Ring heat treated mechanical tests.xlsx / Sheet1 / GAUSS / 1154 C H,same source record; alloy similarity 1.00; process similarity 1.00; same material state; treatment temperatures differ by 0 C; hold times differ by 0 min; same build strategy; image orientation is absent; orientation-specific values remain alternatives
godec-in718-ht-1154c-gauss-01,tensile-gauss-1154-v:yield_strength_mpa,yield_strength_mpa,865.0,MPa,1.0,medium,0.55,False,False,heat-treated,1154.0,Gauss,V,Gauss-Ring heat treated mechanical tests.xlsx / Sheet1 / GAUSS / 1154 C V,same source record; alloy similarity 1.00; process similarity 1.00; same material state; treatment temperatures differ by 0 C; hold times differ by 0 min; same build strategy; image orientation is absent; orientation-specific values remain alternatives
godec-in718-ht-1154c-gauss-01,tensile-gauss-1154-h:youngs_modulus_gpa,youngs_modulus_gpa,170.7,GPa,1.0,medium,0.55,False,False,heat-treated,1154.0,Gauss,H,Gauss-Ring heat treated mechanical tests.xlsx / Sheet1 / GAUSS / 1154 C H,same source record; alloy similarity 1.00; process similarity 1.00; same material state; treatment temperatures differ by 0 C; hold times differ by 0 min; same build strategy; image orientation is absent; orientation-specific values remain alternatives
godec-in718-ht-1154c-gauss-01,tensile-gauss-1154-v:youngs_modulus_gpa,youngs_modulus_gpa,180.0,GPa,1.0,medium,0.55,False,False,heat-treated,1154.0,Gauss,V,Gauss-Ring heat treated mechanical tests.xlsx / Sheet1 / GAUSS / 1154 C V,same source record; alloy similarity 1.00; process similarity 1.00; same material state; treatment temperatures differ by 0 C; hold times differ by 0 min; same build strategy; image orientation is absent; orientation-specific values remain alternatives
godec-in718-ht-1154c-gauss-02,tensile-gauss-1154-h:elongation_pct,elongation_pct,15.6,%,1.0,medium,0.55,False,False,heat-treated,1154.0,Gauss,H,Gauss-Ring heat treated mechanical tests.xlsx / Sheet1 / GAUSS / 1154 C H,same source record; alloy similarity 1.00; process similarity 1.00; same material state; treatment temperatures differ by 0 C; hold times differ by 0 min; same build strategy; image orientation is absent; orientation-specific values remain alternatives
godec-in718-ht-1154c-gauss-02,tensile-gauss-1154-v:elongation_pct,elongation_pct,18.0,%,1.0,medium,0.55,False,False,heat-treated,1154.0,Gauss,V,Gauss-Ring heat treated mechanical tests.xlsx / Sheet1 / GAUSS / 1154 C V,same source record; alloy similarity 1.00; process similarity 1.00; same material state; treatment temperatures differ by 0 C; hold times differ by 0 min; same build strategy; image orientation is absent; orientation-specific values remain alternatives
godec-in718-ht-1154c-gauss-02,hardness-gauss-1154,hardness_hv,477.766667,HV1,1.0,high,0.85,True,False,heat-treated,1154.0,Gauss,,Vickers hardness HV1.xlsx / Data / Gauss 1154 C 1h,same source record; alloy similarity 1.00; process similarity 1.00; same material state; treatment temperatures differ by 0 C; hold times differ by 0 min; same build strategy
godec-in718-ht-1154c-gauss-02,tensile-gauss-1154-h:reduction_area_pct,reduction_area_pct,30.1,%,1.0,medium,0.55,False,False,heat-treated,1154.0,Gauss,H,Gauss-Ring heat treated mechanical tests.xlsx / Sheet1 / GAUSS / 1154 C H,same source record; alloy similarity 1.00; process similarity 1.00; same material state; treatment temperatures differ by 0 C; hold times differ by 0 min; same build strategy; image orientation is absent; orientation-specific values remain alternatives
