Repository: jamhan/MicrostructurePredictor

# microhard

Predict material properties from SEM micrographs — multi-material by design,
seeded with the UHCS (ultrahigh carbon steel) dataset:

1. **Route** — a family-level classifier (taxonomy level 1) with conformal
   abstention decides steel vs. other, or answers "unknown family".
2. **Segment/classify microconstituents** — U-Net decoder + linear classifier
   heads over one frozen shared backbone (MicroNet/ImageNet resnet50).
   All labels are taxonomy node ids, never bare strings.
3. **Regress properties** — a named, material-agnostic `FeatureVector`
   (constituent fractions + morphology stats keyed by taxonomy id) feeds

File: data/public_in718_godec_2024/tensile.csv
observation_id,build_strategy,state,temperature_c,hold_minutes,orientation,yield_strength_mpa,ultimate_tensile_strength_mpa,elongation_pct,reduction_area_pct,youngs_modulus_gpa,source_locator
tensile-gauss-ab-h,Gauss,as-built,,,H,809,1114,23.6,36.4,173.5,Gauss-Ring heat treated mechanical tests.xlsx / Sheet1 / GAUSS / As-print H
tensile-gauss-ab-v,Gauss,as-built,,,V,636,989,28.9,52.9,142.8,Gauss-Ring heat treated mechanical tests.xlsx / Sheet1 / GAUSS / As-print V
tensile-gauss-954-h,Gauss,heat-treated,954,60,H,1269,1556,11.7,18.2,176.5,Gauss-Ring heat treated mechanical tests.xlsx / Sheet1 / GAUSS / 954 C H
tensile-gauss-954-v,Gauss,heat-treated,954,60,V,1169,1408,17.5,31.5,185.2,Gauss-Ring heat treated mechanical tests.xlsx / Sheet1 / GAUSS / 954 C V
tensile-gauss-984-h,Gauss,heat-treated,984,60,H,1325,1522,14.3,30,,Gauss-Ring heat treated mechanical tests.xlsx / Sheet1 / GAUSS / 984 C H
tensile-gauss-984-v,Gauss,heat-treated,984,60,V,1308,1487,14.6,30.3,,Gauss-Ring heat treated mechanical tests.xlsx / Sheet1 / GAUSS / 984 C V
tensile-gauss-1034-h,Gauss,heat-treated,1034,60,H,1341,1514,13.2,31.1,,Gauss-Ring heat treated mechanical tests.xlsx / Sheet1 / GAUSS / 1034 C H
tensile-gauss-1034-v,Gauss,heat-treated,1034,60,V,1370,1478,14.3,32.8,,Gauss-Ring heat treated mechanical tests.xlsx / Sheet1 / GAUSS / 1034 C V
tensile-gauss-1154-h,Gauss,heat-treated,1154,60,H,1171,1413,15.6,30.1,170.7,Gauss-Ring heat treated mechanical tests.xlsx / Sheet1 / GAUSS / 1154 C H
tensile-gauss-1154-v,Gauss,heat-treated,1154,60,V,865,1368,18,39.2,180,Gauss-Ring heat treated mechanical tests.xlsx / Sheet1 / GAUSS / 1154 C V
tensile-ring-954-h,Ring,heat-treated,954,60,H,1176,1450,15.4,20,,Gauss-Ring heat treated mechanical tests.xlsx / Sheet1 / donut / 954 C H
tensile-ring-954-v,Ring,heat-treated,954,60,V,1132,1405,8.4,10.8,,Gauss-Ring heat treated mechanical tests.xlsx / Sheet1 / donut / 954 C V
tensile-ring-984-h,Ring,heat-treated,984,60,H,1236,1449,14.5,27.1,182.3,Gauss-Ring heat treated mechanical tests.xlsx / Sheet1 / donut / 984 C H
tensile-ring-984-v,Ring,heat-treated,984,60,V,1210,1421,13.3,17,138.3,Gauss-Ring heat treated mechanical tests.xlsx / Sheet1 / donut / 984 C V
tensile-ring-1034-h,Ring,heat-treated,1034,60,H,1280,1405,14.6,33.8,177.7,Gauss-Ring heat treated mechanical tests.xlsx / Sheet1 / donut / 1034 C H
tensile-ring-1034-v,Ring,heat-treated,1034,60,V,1264,1376,8.7,16.1,134,Gauss-Ring heat treated mechanical tests.xlsx / Sheet1 / donut / 1034 C V
tensile-ring-1154-h,Ring,heat-treated,1154,60,H,1084,1341,19.7,30.5,,Gauss-Ring heat treated mechanical tests.xlsx / Sheet1 / donut / 1154 C H
tensile-ring-1154-v,Ring,heat-treated,1154,60,V,1112,1314,14.2,23.4,,Gauss-Ring heat treated mechanical tests.xlsx / Sheet1 / donut / 1154 C V

File: data/public_in718_godec_2024/link_audit.csv (part 2 of 2)
record_id,observation_id,property_name,value,unit,score,confidence,training_weight,auto_attach,validation_eligible,image_state,image_temperature_c,image_build_strategy,property_orientation,source_locator,reasons
godec-in718-ht-1154c-gauss-02,tensile-gauss-1154-v:reduction_area_pct,reduction_area_pct,39.2,%,1.0,medium,0.55,False,False,heat-treated,1154.0,Gauss,V,Gauss-Ring heat treated mechanical tests.xlsx / Sheet1 / GAUSS / 1154 C V,same source record; alloy similarity 1.00; process similarity 1.00; same material state; treatment temperatures differ by 0 C; hold times differ by 0 min; same build strategy; image orientation is absent; orientation-specific values remain alternatives
godec-in718-ht-1154c-gauss-02,tensile-gauss-1154-h:ultimate_tensile_strength_mpa,ultimate_tensile_strength_mpa,1413.0,MPa,1.0,medium,0.55,False,False,heat-treated,1154.0,Gauss,H,Gauss-Ring heat treated mechanical tests.xlsx / Sheet1 / GAUSS / 1154 C H,same source record; alloy similarity 1.00; process similarity 1.00; same material state; treatment temperatures differ by 0 C; hold times differ by 0 min; same build strategy; image orientation is absent; orientation-specific values remain alternatives
godec-in718-ht-1154c-gauss-02,tensile-gauss-1154-v:ultimate_tensile_strength_mpa,ultimate_tensile_strength_mpa,1368.0,MPa,1.0,medium,0.55,False,False,heat-treated,1154.0,Gauss,V,Gauss-Ring heat treated mechanical tests.xlsx / Sheet1 / GAUSS / 1154 C V,same source record; alloy similarity 1.00; process similarity 1.00; same material state; treatment temperatures differ by 0 C; hold times differ by 0 min; same build strategy; image orientation is absent; orientation-specific values remain alternatives
godec-in718-ht-1154c-gauss-02,tensile-gauss-1154-h:yield_strength_mpa,yield_strength_mpa,1171.0,MPa,1.0,medium,0.55,False,False,heat-treated,1154.0,Gauss,H,Gauss-Ring heat treated mechanical tests.xlsx / Sheet1 / GAUSS / 1154 C H,same source record; alloy similarity 1.00; process similarity 1.00; same material state; treatment temperatures differ by 0 C; hold times differ by 0 min; same build strategy; image orientation is absent; orientation-specific values remain alternatives
godec-in718-ht-1154c-gauss-02,tensile-gauss-1154-v:yield_strength_mpa,yield_strength_mpa,865.0,MPa,1.0,medium,0.55,False,False,heat-treated,1154.0,Gauss,V,Gauss-Ring heat treated mechanical tests.xlsx / Sheet1 / GAUSS / 1154 C V,same source record; alloy similarity 1.00; process similarity 1.00; same material state; treatment temperatures differ by 0 C; hold times differ by 0 min; same build strategy; image orientation is absent; orientation-specific values remain alternatives
godec-in718-ht-1154c-gauss-02,tensile-gauss-1154-h:youngs_modulus_gpa,youngs_modulus_gpa,170.7,GPa,1.0,medium,0.55,False,False,heat-treated,1154.0,Gauss,H,Gauss-Ring heat treated mechanical tests.xlsx / Sheet1 / GAUSS / 1154 C H,same source record; alloy similarity 1.00; process similarity 1.00; same material state; treatment temperatures differ by 0 C; hold times differ by 0 min; same build strategy; image orientation is absent; orientation-specific values remain alternatives
godec-in718-ht-1154c-gauss-02,tensile-gauss-1154-v:youngs_modulus_gpa,youngs_modulus_gpa,180.0,GPa,1.0,medium,0.55,False,False,heat-treated,1154.0,Gauss,V,Gauss-Ring heat treated mechanical tests.xlsx / Sheet1 / GAUSS / 1154 C V,same source record; alloy similarity 1.00; process similarity 1.00; same material state; treatment temperatures differ by 0 C; hold times differ by 0 min; same build strategy; image orientation is absent; orientation-specific values remain alternatives
godec-in718-ht-1154c-ring-01,tensile-ring-1154-h:elongation_pct,elongation_pct,19.7,%,1.0,medium,0.55,False,False,heat-treated,1154.0,Ring,H,Gauss-Ring heat treated mechanical tests.xlsx / Sheet1 / donut / 1154 C H,same source record; alloy similarity 1.00; process similarity 1.00; same material state; treatment temperatures differ by 0 C; hold times differ by 0 min; same build strategy; image orientation is absent; orientation-specific values remain alternatives
godec-in718-ht-1154c-ring-01,tensile-ring-1154-v:elongation_pct,elongation_pct,14.2,%,1.0,medium,0.55,False,False,heat-treated,1154.0,Ring,V,Gauss-Ring heat treated mechanical tests.xlsx / Sheet1 / donut / 1154 C V,same source record; alloy similarity 1.00; process similarity 1.00; same material state; treatment temperatures differ by 0 C; hold times differ by 0 min; same build strategy; image orientation is absent; orientation-specific values remain alternatives
godec-in718-ht-1154c-ring-01,hardness-ring-1154,hardness_hv,469.4,HV1,1.0,high,0.85,True,False,heat-treated,1154.0,Ring,,Vickers hardness HV1.xlsx / Data / Ring 1154 C 1h,same source record; alloy similarity 1.00; process similarity 1.00; same material state; treatment temperatures differ by 0 C; hold times differ by 0 min; same build strategy
godec-in718-ht-1154c-ring-01,tensile-ring-1154-h:reduction_area_pct,reduction_area_pct,30.5,%,1.0,medium,0.55,False,False,heat-treated,1154.0,Ring,H,Gauss-Ring heat treated mechanical tests.xlsx / Sheet1 / donut / 1154 C H,same source record; alloy similarity 1.00; process similarity 1.00; same material state; treatment temperatures differ by 0 C; hold times differ by 0 min; same build strategy; image orientation is absent; orientation-specific values remain alternatives
godec-in718-ht-1154c-ring-01,tensile-ring-1154-v:reduction_area_pct,reduction_area_pct,23.4,%,1.0,medium,0.55,False,False,heat-treated,1154.0,Ring,V,Gauss-Ring heat treated mechanical tests.xlsx / Sheet1 / donut / 1154 C V,same source record; alloy similarity 1.00; process similarity 1.00; same material state; treatment temperatures differ by 0 C; hold times differ by 0 min; same build strategy; image orientation is absent; orientation-specific values remain alternatives
godec-in718-ht-1154c-ring-01,tensile-ring-1154-h:ultimate_tensile_strength_mpa,ultimate_tensile_strength_mpa,1341.0,MPa,1.0,medium,0.55,False,False,heat-treated,1154.0,Ring,H,Gauss-Ring heat treated mechanical tests.xlsx / Sheet1 / donut / 1154 C H,same source record; alloy similarity 1.00; process similarity 1.00; same material state; treatment temperatures differ by 0 C; hold times differ by 0 min; same build strategy; image orientation is absent; orientation-specific values remain alternatives
godec-in718-ht-1154c-ring-01,tensile-ring-1154-v:ultimate_tensile_strength_mpa,ultimate_tensile_strength_mpa,1314.0,MPa,1.0,medium,0.55,False,False,heat-treated,1154.0,Ring,V,Gauss-Ring heat treated mechanical tests.xlsx / Sheet1 / donut / 1154 C V,same source record; alloy similarity 1.00; process similarity 1.00; same material state; treatment temperatures differ by 0 C; hold times differ by 0 min; same build strategy; image orientation is absent; orientation-specific values remain alternatives
godec-in718-ht-1154c-ring-01,tensile-ring-1154-h:yield_strength_mpa,yield_strength_mpa,1084.0,MPa,1.0,medium,0.55,False,False,heat-treated,1154.0,Ring,H,Gauss-Ring heat treated mechanical tests.xlsx / Sheet1 / donut / 1154 C H,same source record; alloy similarity 1.00; process similarity 1.00; same material state; treatment temperatures differ by 0 C; hold times differ by 0 min; same build strategy; image orientation is absent; orientation-specific values remain alternatives
godec-in718-ht-1154c-ring-01,tensile-ring-1154-v:yield_strength_mpa,yield_strength_mpa,1112.0,MPa,1.0,medium,0.55,False,False,heat-treated,1154.0,Ring,V,Gauss-Ring heat treated mechanical tests.xlsx / Sheet1 / donut / 1154 C V,same source record; alloy similarity 1.00; process similarity 1.00; same material state; treatment temperatures differ by 0 C; hold times differ by 0 min; same build strategy; image orientation is absent; orientation-specific values remain alternatives
godec-in718-ht-1154c-ring-02,tensile-ring-1154-h:elongation_pct,elongation_pct,19.7,%,1.0,medium,0.55,False,False,heat-treated,1154.0,Ring,H,Gauss-Ring heat treated mechanical tests.xlsx / Sheet1 / donut / 1154 C H,same source record; alloy similarity 1.00; process similarity 1.00; same material state; treatment temperatures differ by 0 C; hold times differ by 0 min; same build strategy; image orientation is absent; orientation-specific values remain alternatives
godec-in718-ht-1154c-ring-02,tensile-ring-1154-v:elongation_pct,elongation_pct,14.2,%,1.0,medium,0.55,False,False,heat-treated,1154.0,Ring,V,Gauss-Ring heat treated mechanical tests.xlsx / Sheet1 / donut / 1154 C V,same source record; alloy similarity 1.00; process similarity 1.00; same material state; treatment temperatures differ by 0 C; hold times differ by 0 min; same build strategy; image orientation is absent; orientation-specific values remain alternatives
godec-in718-ht-1154c-ring-02,hardness-ring-1154,hardness_hv,469.4,HV1,1.0,high,0.85,True,False,heat-treated,1154.0,Ring,,Vickers hardness HV1.xlsx / Data / Ring 1154 C 1h,same source record; alloy similarity 1.00; process similarity 1.00; same material state; treatment temperatures differ by 0 C; hold times differ by 0 min; same build strategy
godec-in718-ht-1154c-ring-02,tensile-ring-1154-h:reduction_area_pct,reduction_area_pct,30.5,%,1.0,medium,0.55,False,False,heat-treated,1154.0,Ring,H,Gauss-Ring heat treated mechanical tests.xlsx / Sheet1 / donut / 1154 C H,same source record; alloy similarity 1.00; process similarity 1.00; same material state; treatment temperatures differ by 0 C; hold times differ by 0 min; same build strategy; image orientation is absent; orientation-specific values remain alternatives
godec-in718-ht-1154c-ring-02,tensile-ring-1154-v:reduction_area_pct,reduction_area_pct,23.4,%,1.0,medium,0.55,False,False,heat-treated,1154.0,Ring,V,Gauss-Ring heat treated mechanical tests.xlsx / Sheet1 / donut / 1154 C V,same source record; alloy similarity 1.00; process similarity 1.00; same material state; treatment temperatures differ by 0 C; hold times differ by 0 min; same build strategy; image orientation is absent; orientation-specific values remain alternatives
godec-in718-ht-1154c-ring-02,tensile-ring-1154-h:ultimate_tensile_strength_mpa,ultimate_tensile_strength_mpa,1341.0,MPa,1.0,medium,0.55,False,False,heat-treated,1154.0,Ring,H,Gauss-Ring heat treated mechanical tests.xlsx / Sheet1 / donut / 1154 C H,same source record; alloy similarity 1.00; process similarity 1.00; same material state; treatment temperatures differ by 0 C; hold times differ by 0 min; same build strategy; image orientation is absent; orientation-specific values remain alternatives
godec-in718-ht-1154c-ring-02,tensile-ring-1154-v:ultimate_tensile_strength_mpa,ultimate_tensile_strength_mpa,1314.0,MPa,1.0,medium,0.55,False,False,heat-treated,1154.0,Ring,V,Gauss-Ring heat treated mechanical tests.xlsx / Sheet1 / donut / 1154 C V,same source record; alloy similarity 1.00; process similarity 1.00; same material state; treatment temperatures differ by 0 C; hold times differ by 0 min; same build strategy; image orientation is absent; orientation-specific values remain alternatives
godec-in718-ht-1154c-ring-02,tensile-ring-1154-h:yield_strength_mpa,yield_strength_mpa,1084.0,MPa,1.0,medium,0.55,False,False,heat-treated,1154.0,Ring,H,Gauss-Ring heat treated mechanical tests.xlsx / Sheet1 / donut / 1154 C H,same source record; alloy similarity 1.00; process similarity 1.00; same material state; treatment temperatures differ by 0 C; hold times differ by 0 min; same build strategy; image orientation is absent; orientation-specific values remain alternatives
godec-in718-ht-1154c-ring-02,tensile-ring-1154-v:yield_strength_mpa,yield_strength_mpa,1112.0,MPa,1.0,medium,0.55,False,False,heat-treated,1154.0,Ring,V,Gauss-Ring heat treated mechanical tests.xlsx / Sheet1 / donut / 1154 C V,same source record; alloy similarity 1.00; process similarity 1.00; same material state; treatment temperatures differ by 0 C; hold times differ by 0 min; same build strategy; image orientation is absent; orientation-specific values remain alternatives
godec-in718-ht-954c-gauss-01,tensile-gauss-954-h:elongation_pct,elongation_pct,11.7,%,1.0,medium,0.55,False,False,heat-treated,954.0,Gauss,H,Gauss-Ring heat treated mechanical tests.xlsx / Sheet1 / GAUSS / 954 C H,same source record; alloy similarity 1.00; process similarity 1.00; same material state; treatment temperatures differ by 0 C; hold times differ by 0 min; same build strategy; image orientation is absent; orientation-specific values remain alternatives
godec-in718-ht-954c-gauss-01,tensile-gauss-954-v:elongation_pct,elongation_pct,17.5,%,1.0,medium,0.55,False,False,heat-treated,954.0,Gauss,V,Gauss-Ring heat treated mechanical tests.xlsx / Sheet1 / GAUSS / 954 C V,same source record; alloy similarity 1.00; process similarity 1.00; same material state; treatment temperatures differ by 0 C; hold times differ by 0 min; same build strategy; image orientation is absent; orientation-specific values remain alternatives
godec-in718-ht-954c-gauss-01,hardness-gauss-954,hardness_hv,487.066667,HV1,1.0,high,0.85,True,False,heat-treated,954.0,Gauss,,Vickers hardness HV1.xlsx / Data / Gauss 954 C 1h,same source record; alloy similarity 1.00; process similarity 1.00; same material state; treatment temperatures differ by 0 C; hold times differ by 0 min; same build strategy
godec-in718-ht-954c-gauss-01,tensile-gauss-954-h:reduction_area_pct,reduction_area_pct,18.2,%,1.0,medium,0.55,False,False,heat-treated,954.0,Gauss,H,Gauss-Ring heat treated mechanical tests.xlsx / Sheet1 / GAUSS / 954 C H,same source record; alloy similarity 1.00; process similarity 1.00; same material state; treatment temperatures differ by 0 C; hold times differ by 0 min; same build strategy; image orientation is absent; orientation-specific values remain alternatives
godec-in718-ht-954c-gauss-01,tensile-gauss-954-v:reduction_area_pct,reduction_area_pct,31.5,%,1.0,medium,0.55,False,False,heat-treated,954.0,Gauss,V,Gauss-Ring heat treated mechanical tests.xlsx / Sheet1 / GAUSS / 954 C V,same source record; alloy similarity 1.00; process similarity 1.00; same material state; treatment temperatures differ by 0 C; hold times differ by 0 min; same build strategy; image orientation is absent; orientation-specific values remain alternatives
godec-in718-ht-954c-gauss-01,tensile-gauss-954-h:ultimate_tensile_strength_mpa,ultimate_tensile_strength_mpa,1556.0,MPa,1.0,medium,0.55,False,False,heat-treated,954.0,Gauss,H,Gauss-Ring heat treated mechanical tests.xlsx / Sheet1 / GAUSS / 954 C H,same source record; alloy similarity 1.00; process similarity 1.00; same material state; treatment temperatures differ by 0 C; hold times differ by 0 min; same build strategy; image orientation is absent; orientation-specific values remain alternatives
godec-in718-ht-954c-gauss-01,tensile-gauss-954-v:ultimate_tensile_strength_mpa,ultimate_tensile_strength_mpa,1408.0,MPa,1.0,medium,0.55,False,False,heat-treated,954.0,Gauss,V,Gauss-Ring heat treated mechanical tests.xlsx / Sheet1 / GAUSS / 954 C V,same source record; alloy similarity 1.00; process similarity 1.00; same material state; treatment temperatures differ by 0 C; hold times differ by 0 min; same build strategy; image orientation is absent; orientation-specific values remain alternatives
godec-in718-ht-954c-gauss-01,tensile-gauss-954-h:yield_strength_mpa,yield_strength_mpa,1269.0,MPa,1.0,medium,0.55,False,False,heat-treated,954.0,Gauss,H,Gauss-Ring heat treated mechanical tests.xlsx / Sheet1 / GAUSS / 954 C H,same source record; alloy similarity 1.00; process similarity 1.00; same material state; treatment temperatures differ by 0 C; hold times differ by 0 min; same build strategy; image orientation is absent; orientation-specific values remain alternatives
godec-in718-ht-954c-gauss-01,tensile-gauss-954-v:yield_strength_mpa,yield_strength_mpa,1169.0,MPa,1.0,medium,0.55,False,False,heat-treated,954.0,Gauss,V,Gauss-Ring heat treated mechanical tests.xlsx / Sheet1 / GAUSS / 954 C V,same source record; alloy similarity 1.00; process similarity 1.00; same material state; treatment temperatures differ by 0 C; hold times differ by 0 min; same build strategy; image orientation is absent; orientation-specific values remain alternatives
godec-in718-ht-954c-gauss-01,tensile-gauss-954-h:youngs_modulus_gpa,youngs_modulus_gpa,176.5,GPa,1.0,medium,0.55,False,False,heat-treated,954.0,Gauss,H,Gauss-Ring heat treated mechanical tests.xlsx / Sheet1 / GAUSS / 954 C H,same source record; alloy similarity 1.00; process similarity 1.00; same material state; treatment temperatures differ by 0 C; hold times differ by 0 min; same build strategy; image orientation is absent; orientation-specific values remain alternatives
godec-in718-ht-954c-gauss-01,tensile-gauss-954-v:youngs_modulus_gpa,youngs_modulus_gpa,185.2,GPa,1.0,medium,0.55,False,False,heat-treated,954.0,Gauss,V,Gauss-Ring heat treated mechanical tests.xlsx / Sheet1 / GAUSS / 954 C V,same source record; alloy similarity 1.00; process similarity 1.00; same material state; treatment temperatures differ by 0 C; hold times differ by 0 min; same build strategy; image orientation is absent; orientation-specific values remain alternatives
godec-in718-ht-954c-gauss-02,tensile-gauss-954-h:elongation_pct,elongation_pct,11.7,%,1.0,medium,0.55,False,False,heat-treated,954.0,Gauss,H,Gauss-Ring heat treated mechanical tests.xlsx / Sheet1 / GAUSS / 954 C H,same source record; alloy similarity 1.00; process similarity 1.00; same material state; treatment temperatures differ by 0 C; hold times differ by 0 min; same build strategy; image orientation is absent; orientation-specific values remain alternatives
godec-in718-ht-954c-gauss-02,tensile-gauss-954-v:elongation_pct,elongation_pct,17.5,%,1.0,medium,0.55,False,False,heat-treated,954.0,Gauss,V,Gauss-Ring heat treated mechanical tests.xlsx / Sheet1 / GAUSS / 954 C V,same source record; alloy similarity 1.00; process similarity 1.00; same material state; treatment temperatures differ by 0 C; hold times differ by 0 min; same build strategy; image orientation is absent; orientation-specific values remain alternatives
godec-in718-ht-954c-gauss-02,hardness-gauss-954,hardness_hv,487.066667,HV1,1.0,high,0.85,True,False,heat-treated,954.0,Gauss,,Vickers hardness HV1.xlsx / Data / Gauss 954 C 1h,same source record; alloy similarity 1.00; process similarity 1.00; same material state; treatment temperatures differ by 0 C; hold times differ by 0 min; same build strategy
godec-in718-ht-954c-gauss-02,tensile-gauss-954-h:reduction_area_pct,reduction_area_pct,18.2,%,1.0,medium,0.55,False,False,heat-treated,954.0,Gauss,H,Gauss-Ring heat treated mechanical tests.xlsx / Sheet1 / GAUSS / 954 C H,same source record; alloy similarity 1.00; process similarity 1.00; same material state; treatment temperatures differ by 0 C; hold times differ by 0 min; same build strategy; image orientation is absent; orientation-specific values remain alternatives
godec-in718-ht-954c-gauss-02,tensile-gauss-954-v:reduction_area_pct,reduction_area_pct,31.5,%,1.0,medium,0.55,False,False,heat-treated,954.0,Gauss,V,Gauss-Ring heat treated mechanical tests.xlsx / Sheet1 / GAUSS / 954 C V,same source record; alloy similarity 1.00; process similarity 1.00; same material state; treatment temperatures differ by 0 C; hold times differ by 0 min; same build strategy; image orientation is absent; orientation-specific values remain alternatives
godec-in718-ht-954c-gauss-02,tensile-gauss-954-h:ultimate_tensile_strength_mpa,ultimate_tensile_strength_mpa,1556.0,MPa,1.0,medium,0.55,False,False,heat-treated,954.0,Gauss,H,Gauss-Ring heat treated mechanical tests.xlsx / Sheet1 / GAUSS / 954 C H,same source record; alloy similarity 1.00; process similarity 1.00; same material state; treatment temperatures differ by 0 C; hold times differ by 0 min; same build strategy; image orientation is absent; orientation-specific values remain alternatives
godec-in718-ht-954c-gauss-02,tensile-gauss-954-v:ultimate_tensile_strength_mpa,ultimate_tensile_strength_mpa,1408.0,MPa,1.0,medium,0.55,False,False,heat-treated,954.0,Gauss,V,Gauss-Ring heat treated mechanical tests.xlsx / Sheet1 / GAUSS / 954 C V,same source record; alloy similarity 1.00; process similarity 1.00; same material state; treatment temperatures differ by 0 C; hold times differ by 0 min; same build strategy; image orientation is absent; orientation-specific values remain alternatives
godec-in718-ht-954c-gauss-02,tensile-gauss-954-h:yield_strength_mpa,yield_strength_mpa,1269.0,MPa,1.0,medium,0.55,False,False,heat-treated,954.0,Gauss,H,Gauss-Ring heat treated mechanical tests.xlsx / Sheet1 / GAUSS / 954 C H,same source record; alloy similarity 1.00; process similarity 1.00; same material state; treatment temperatures differ by 0 C; hold times differ by 0 min; same build strategy; image orientation is absent; orientation-specific values remain alternatives
godec-in718-ht-954c-gauss-02,tensile-gauss-954-v:yield_strength_mpa,yield_strength_mpa,1169.0,MPa,1.0,medium,0.55,False,False,heat-treated,954.0,Gauss,V,Gauss-Ring heat treated mechanical tests.xlsx / Sheet1 / GAUSS / 954 C V,same source record; alloy similarity 1.00; process similarity 1.00; same material state; treatment temperatures differ by 0 C; hold times differ by 0 min; same build strategy; image orientation is absent; orientation-specific values remain alternatives
godec-in718-ht-954c-gauss-02,tensile-gauss-954-h:youngs_modulus_gpa,youngs_modulus_gpa,176.5,GPa,1.0,medium,0.55,False,False,heat-treated,954.0,Gauss,H,Gauss-Ring heat treated mechanical tests.xlsx / Sheet1 / GAUSS / 954 C H,same source record; alloy similarity 1.00; process similarity 1.00; same material state; treatment temperatures differ by 0 C; hold times differ by 0 min; same build strategy; image orientation is absent; orientation-specific values remain alternatives
godec-in718-ht-954c-gauss-02,tensile-gauss-954-v:youngs_modulus_gpa,youngs_modulus_gpa,185.2,GPa,1.0,medium,0.55,False,False,heat-treated,954.0,Gauss,V,Gauss-Ring heat treated mechanical tests.xlsx / Sheet1 / GAUSS / 954 C V,same source record; alloy similarity 1.00; process similarity 1.00; same material state; treatment temperatures differ by 0 C; hold times differ by 0 min; same build strategy; image orientation is absent; orientation-specific values remain alternatives
godec-in718-ht-954c-ring-01,tensile-ring-954-h:elongation_pct,elongation_pct,15.4,%,1.0,medium,0.55,False,False,heat-treated,954.0,Ring,H,Gauss-Ring heat treated mechanical tests.xlsx / Sheet1 / donut / 954 C H,same source record; alloy similarity 1.00; process similarity 1.00; same material state; treatment temperatures differ by 0 C; hold times differ by 0 min; same build strategy; image orientation is absent; orientation-specific values remain alternatives
godec-in718-ht-954c-ring-01,tensile-ring-954-v:elongation_pct,elongation_pct,8.4,%,1.0,medium,0.55,False,False,heat-treated,954.0,Ring,V,Gauss-Ring heat treated mechanical tests.xlsx / Sheet1 / donut / 954 C V,same source record; alloy similarity 1.00; process similarity 1.00; same material state; treatment temperatures differ by 0 C; hold times differ by 0 min; same build strategy; image orientation is absent; orientation-specific values remain alternatives
godec-in718-ht-954c-ring-01,hardness-ring-954,hardness_hv,467.166667,HV1,1.0,high,0.85,True,False,heat-treated,954.0,Ring,,Vickers hardness HV1.xlsx / Data / Ring 954 C 1h,same source record; alloy similarity 1.00; process similarity 1.00; same material state; treatment temperatures differ by 0 C; hold times differ by 0 min; same build strategy
godec-in718-ht-954c-ring-01,tensile-ring-954-h:reduction_area_pct,reduction_area_pct,20.0,%,1.0,medium,0.55,False,False,heat-treated,954.0,Ring,H,Gauss-Ring heat treated mechanical tests.xlsx / Sheet1 / donut / 954 C H,same source record; alloy similarity 1.00; process similarity 1.00; same material state; treatment temperatures differ by 0 C; hold times differ by 0 min; same build strategy; image orientation is absent; orientation-specific values remain alternatives
godec-in718-ht-954c-ring-01,tensile-ring-954-v:reduction_area_pct,reduction_area_pct,10.8,%,1.0,medium,0.55,False,False,heat-treated,954.0,Ring,V,Gauss-Ring heat treated mechanical tests.xlsx / Sheet1 / donut / 954 C V,same source record; alloy similarity 1.00; process similarity 1.00; same material state; treatment temperatures differ by 0 C; hold times differ by 0 min; same build strategy; image orientation is absent; orientation-specific values remain alternatives
godec-in718-ht-954c-ring-01,tensile-ring-954-h:ultimate_tensile_strength_mpa,ultimate_tensile_strength_mpa,1450.0,MPa,1.0,medium,0.55,False,False,heat-treated,954.0,Ring,H,Gauss-Ring heat treated mechanical tests.xlsx / Sheet1 / donut / 954 C H,same source record; alloy similarity 1.00; process similarity 1.00; same material state; treatment temperatures differ by 0 C; hold times differ by 0 min; same build strategy; image orientation is absent; orientation-specific values remain alternatives
godec-in718-ht-954c-ring-01,tensile-ring-954-v:ultimate_tensile_strength_mpa,ultimate_tensile_strength_mpa,1405.0,MPa,1.0,medium,0.55,False,False,heat-treated,954.0,Ring,V,Gauss-Ring heat treated mechanical tests.xlsx / Sheet1 / donut / 954 C V,same source record; alloy similarity 1.00; process similarity 1.00; same material state; treatment temperatures differ by 0 C; hold times differ by 0 min; same build strategy; image orientation is absent; orientation-specific values remain alternatives
godec-in718-ht-954c-ring-01,tensile-ring-954-h:yield_strength_mpa,yield_strength_mpa,1176.0,MPa,1.0,medium,0.55,False,False,heat-treated,954.0,Ring,H,Gauss-Ring heat treated mechanical tests.xlsx / Sheet1 / donut / 954 C H,same source record; alloy similarity 1.00; process similarity 1.00; same material state; treatment temperatures differ by 0 C; hold times differ by 0 min; same build strategy; image orientation is absent; orientation-specific values remain alternatives
godec-in718-ht-954c-ring-01,tensile-ring-954-v:yield_strength_mpa,yield_strength_mpa,1132.0,MPa,1.0,medium,0.55,False,False,heat-treated,954.0,Ring,V,Gauss-Ring heat treated mechanical tests.xlsx / Sheet1 / donut / 954 C V,same source record; alloy similarity 1.00; process similarity 1.00; same material state; treatment temperatures differ by 0 C; hold times differ by 0 min; same build strategy; image orientation is absent; orientation-specific values remain alternatives
godec-in718-ht-954c-ring-02,tensile-ring-954-h:elongation_pct,elongation_pct,15.4,%,1.0,medium,0.55,False,False,heat-treated,954.0,Ring,H,Gauss-Ring heat treated mechanical tests.xlsx / Sheet1 / donut / 954 C H,same source record; alloy similarity 1.00; process similarity 1.00; same material state; treatment temperatures differ by 0 C; hold times differ by 0 min; same build strategy; image orientation is absent; orientation-specific values remain alternatives
godec-in718-ht-954c-ring-02,tensile-ring-954-v:elongation_pct,elongation_pct,8.4,%,1.0,medium,0.55,False,False,heat-treated,954.0,Ring,V,Gauss-Ring heat treated mechanical tests.xlsx / Sheet1 / donut / 954 C V,same source record; alloy similarity 1.00; process similarity 1.00; same material state; treatment temperatures differ by 0 C; hold times differ by 0 min; same build strategy; image orientation is absent; orientation-specific values remain alternatives
godec-in718-ht-954c-ring-02,hardness-ring-954,hardness_hv,467.166667,HV1,1.0,high,0.85,True,False,heat-treated,954.0,Ring,,Vickers hardness HV1.xlsx / Data / Ring 954 C 1h,same source record; alloy similarity 1.00; process similarity 1.00; same material state; treatment temperatures differ by 0 C; hold times differ by 0 min; same build strategy
godec-in718-ht-954c-ring-02,tensile-ring-954-h:reduction_area_pct,reduction_area_pct,20.0,%,1.0,medium,0.55,False,False,heat-treated,954.0,Ring,H,Gauss-Ring heat treated mechanical tests.xlsx / Sheet1 / donut / 954 C H,same source record; alloy similarity 1.00; process similarity 1.00; same material state; treatment temperatures differ by 0 C; hold times differ by 0 min; same build strategy; image orientation is absent; orientation-specific values remain alternatives
godec-in718-ht-954c-ring-02,tensile-ring-954-v:reduction_area_pct,reduction_area_pct,10.8,%,1.0,medium,0.55,False,False,heat-treated,954.0,Ring,V,Gauss-Ring heat treated mechanical tests.xlsx / Sheet1 / donut / 954 C V,same source record; alloy similarity 1.00; process similarity 1.00; same material state; treatment temperatures differ by 0 C; hold times differ by 0 min; same build strategy; image orientation is absent; orientation-specific values remain alternatives
godec-in718-ht-954c-ring-02,tensile-ring-954-h:ultimate_tensile_strength_mpa,ultimate_tensile_strength_mpa,1450.0,MPa,1.0,medium,0.55,False,False,heat-treated,954.0,Ring,H,Gauss-Ring heat treated mechanical tests.xlsx / Sheet1 / donut / 954 C H,same source record; alloy similarity 1.00; process similarity 1.00; same material state; treatment temperatures differ by 0 C; hold times differ by 0 min; same build strategy; image orientation is absent; orientation-specific values remain alternatives
godec-in718-ht-954c-ring-02,tensile-ring-954-v:ultimate_tensile_strength_mpa,ultimate_tensile_strength_mpa,1405.0,MPa,1.0,medium,0.55,False,False,heat-treated,954.0,Ring,V,Gauss-Ring heat treated mechanical tests.xlsx / Sheet1 / donut / 954 C V,same source record; alloy similarity 1.00; process similarity 1.00; same material state; treatment temperatures differ by 0 C; hold times differ by 0 min; same build strategy; image orientation is absent; orientation-specific values remain alternatives
godec-in718-ht-954c-ring-02,tensile-ring-954-h:yield_strength_mpa,yield_strength_mpa,1176.0,MPa,1.0,medium,0.55,False,False,heat-treated,954.0,Ring,H,Gauss-Ring heat treated mechanical tests.xlsx / Sheet1 / donut / 954 C H,same source record; alloy similarity 1.00; process similarity 1.00; same material state; treatment temperatures differ by 0 C; hold times differ by 0 min; same build strategy; image orientation is absent; orientation-specific values remain alternatives
godec-in718-ht-954c-ring-02,tensile-ring-954-v:yield_strength_mpa,yield_strength_mpa,1132.0,MPa,1.0,medium,0.55,False,False,heat-treated,954.0,Ring,V,Gauss-Ring heat treated mechanical tests.xlsx / Sheet1 / donut / 954 C V,same source record; alloy similarity 1.00; process similarity 1.00; same material state; treatment temperatures differ by 0 C; hold times differ by 0 min; same build strategy; image orientation is absent; orientation-specific values remain alternatives
godec-in718-ht-984c-gauss-01,tensile-gauss-984-h:elongation_pct,elongation_pct,14.3,%,1.0,medium,0.55,False,False,heat-treated,984.0,Gauss,H,Gauss-Ring heat treated mechanical tests.xlsx / Sheet1 / GAUSS / 984 C H,same source record; alloy similarity 1.00; process similarity 1.00; same material state; treatment temperatures differ by 0 C; hold times differ by 0 min; same build strategy; image orientation is absent; orientation-specific values remain alternatives
godec-in718-ht-984c-gauss-01,tensile-gauss-984-v:elongation_pct,elongation_pct,14.6,%,1.0,medium,0.55,False,False,heat-treated,984.0,Gauss,V,Gauss-Ring heat treated mechanical tests.xlsx / Sheet1 / GAUSS / 984 C V,same source record; alloy similarity 1.00; process similarity 1.00; same material state; treatment temperatures differ by 0 C; hold times differ by 0 min; same build strategy; image orientation is absent; orientation-specific values remain alternatives
godec-in718-ht-984c-gauss-01,hardness-gauss-984,hardness_hv,496.5,HV1,1.0,high,0.85,True,False,heat-treated,984.0,Gauss,,Vickers hardness HV1.xlsx / Data / Gauss 984 C 1h,same source record; alloy similarity 1.00; process similarity 1.00; same material state; treatment temperatures differ by 0 C; hold times differ by 0 min; same build strategy
godec-in718-ht-984c-gauss-01,tensile-gauss-984-h:reduction_area_pct,reduction_area_pct,30.0,%,1.0,medium,0.55,False,False,heat-treated,984.0,Gauss,H,Gauss-Ring heat treated mechanical tests.xlsx / Sheet1 / GAUSS / 984 C H,same source record; alloy similarity 1.00; process similarity 1.00; same material state; treatment temperatures differ by 0 C; hold times differ by 0 min; same build strategy; image orientation is absent; orientation-specific values remain alternatives
godec-in718-ht-984c-gauss-01,tensile-gauss-984-v:reduction_area_pct,reduction_area_pct,30.3,%,1.0,medium,0.55,False,False,heat-treated,984.0,Gauss,V,Gauss-Ring heat treated mechanical tests.xlsx / Sheet1 / GAUSS / 984 C V,same source record; alloy similarity 1.00; process similarity 1.00; same material state; treatment temperatures differ by 0 C; hold times differ by 0 min; same build strategy; image orientation is absent; orientation-specific values remain alternatives
godec-in718-ht-984c-gauss-01,tensile-gauss-984-h:ultimate_tensile_strength_mpa,ultimate_tensile_strength_mpa,1522.0,MPa,1.0,medium,0.55,False,False,heat-treated,984.0,Gauss,H,Gauss-Ring heat treated mechanical tests.xlsx / Sheet1 / GAUSS / 984 C H,same source record; alloy similarity 1.00; process similarity 1.00; same material state; treatment temperatures differ by 0 C; hold times differ by 0 min; same build strategy; image orientation is absent; orientation-specific values remain alternatives
godec-in718-ht-984c-gauss-01,tensile-gauss-984-v:ultimate_tensile_strength_mpa,ultimate_tensile_strength_mpa,1487.0,MPa,1.0,medium,0.55,False,False,heat-treated,984.0,Gauss,V,Gauss-Ring heat treated mechanical tests.xlsx / Sheet1 / GAUSS / 984 C V,same source record; alloy similarity 1.00; process similarity 1.00; same material state; treatment temperatures differ by 0 C; hold times differ by 0 min; same build strategy; image orientation is absent; orientation-specific values remain alternatives
godec-in718-ht-984c-gauss-01,tensile-gauss-984-h:yield_strength_mpa,yield_strength_mpa,1325.0,MPa,1.0,medium,0.55,False,False,heat-treated,984.0,Gauss,H,Gauss-Ring heat treated mechanical tests.xlsx / Sheet1 / GAUSS / 984 C H,same source record; alloy similarity 1.00; process similarity 1.00; same material state; treatment temperatures differ by 0 C; hold times differ by 0 min; same build strategy; image orientation is absent; orientation-specific values remain alternatives
godec-in718-ht-984c-gauss-01,tensile-gauss-984-v:yield_strength_mpa,yield_strength_mpa,1308.0,MPa,1.0,medium,0.55,False,False,heat-treated,984.0,Gauss,V,Gauss-Ring heat treated mechanical tests.xlsx / Sheet1 / GAUSS / 984 C V,same source record; alloy similarity 1.00; process similarity 1.00; same material state; treatment temperatures differ by 0 C; hold times differ by 0 min; same build strategy; image orientation is absent; orientation-specific values remain alternatives
godec-in718-ht-984c-gauss-02,tensile-gauss-984-h:elongation_pct,elongation_pct,14.3,%,1.0,medium,0.55,False,False,heat-treated,984.0,Gauss,H,Gauss-Ring heat treated mechanical tests.xlsx / Sheet1 / GAUSS / 984 C H,same source record; alloy similarity 1.00; process similarity 1.00; same material state; treatment temperatures differ by 0 C; hold times differ by 0 min; same build strategy; image orientation is absent; orientation-specific values remain alternatives
godec-in718-ht-984c-gauss-02,tensile-gauss-984-v:elongation_pct,elongation_pct,14.6,%,1.0,medium,0.55,False,False,heat-treated,984.0,Gauss,V,Gauss-Ring heat treated mechanical tests.xlsx / Sheet1 / GAUSS / 984 C V,same source record; alloy similarity 1.00; process similarity 1.00; same material state; treatment temperatures differ by 0 C; hold times differ by 0 min; same build strategy; image orientation is absent; orientation-specific values remain alternatives
godec-in718-ht-984c-gauss-02,hardness-gauss-984,hardness_hv,496.5,HV1,1.0,high,0.85,True,False,heat-treated,984.0,Gauss,,Vickers hardness HV1.xlsx / Data / Gauss 984 C 1h,same source record; alloy similarity 1.00; process similarity 1.00; same material state; treatment temperatures differ by 0 C; hold times differ by 0 min; same build strategy
godec-in718-ht-984c-gauss-02,tensile-gauss-984-h:reduction_area_pct,reduction_area_pct,30.0,%,1.0,medium,0.55,False,False,heat-treated,984.0,Gauss,H,Gauss-Ring heat treated mechanical tests.xlsx / Sheet1 / GAUSS / 984 C H,same source record; alloy similarity 1.00; process similarity 1.00; same material state; treatment temperatures differ by 0 C; hold times differ by 0 min; same build strategy; image orientation is absent; orientation-specific values remain alternatives
godec-in718-ht-984c-gauss-02,tensile-gauss-984-v:reduction_area_pct,reduction_area_pct,30.3,%,1.0,medium,0.55,False,False,heat-treated,984.0,Gauss,V,Gauss-Ring heat treated mechanical tests.xlsx / Sheet1 / GAUSS / 984 C V,same source record; alloy similarity 1.00; process similarity 1.00; same material state; treatment temperatures differ by 0 C; hold times differ by 0 min; same build strategy; image orientation is absent; orientation-specific values remain alternatives
godec-in718-ht-984c-gauss-02,tensile-gauss-984-h:ultimate_tensile_strength_mpa,ultimate_tensile_strength_mpa,1522.0,MPa,1.0,medium,0.55,False,False,heat-treated,984.0,Gauss,H,Gauss-Ring heat treated mechanical tests.xlsx / Sheet1 / GAUSS / 984 C H,same source record; alloy similarity 1.00; process similarity 1.00; same material state; treatment temperatures differ by 0 C; hold times differ by 0 min; same build strategy; image orientation is absent; orientation-specific values remain alternatives
godec-in718-ht-984c-gauss-02,tensile-gauss-984-v:ultimate_tensile_strength_mpa,ultimate_tensile_strength_mpa,1487.0,MPa,1.0,medium,0.55,False,False,heat-treated,984.0,Gauss,V,Gauss-Ring heat treated mechanical tests.xlsx / Sheet1 / GAUSS / 984 C V,same source record; alloy similarity 1.00; process similarity 1.00; same material state; treatment temperatures differ by 0 C; hold times differ by 0 min; same build strategy; image orientation is absent; orientation-specific values remain alternatives
godec-in718-ht-984c-gauss-02,tensile-gauss-984-h:yield_strength_mpa,yield_strength_mpa,1325.0,MPa,1.0,medium,0.55,False,False,heat-treated,984.0,Gauss,H,Gauss-Ring heat treated mechanical tests.xlsx / Sheet1 / GAUSS / 984 C H,same source record; alloy similarity 1.00; process similarity 1.00; same material state; treatment temperatures differ by 0 C; hold times differ by 0 min; same build strategy; image orientation is absent; orientation-specific values remain alternatives
godec-in718-ht-984c-gauss-02,tensile-gauss-984-v:yield_strength_mpa,yield_strength_mpa,1308.0,MPa,1.0,medium,0.55,False,False,heat-treated,984.0,Gauss,V,Gauss-Ring heat treated mechanical tests.xlsx / Sheet1 / GAUSS / 984 C V,same source record; alloy similarity 1.00; process similarity 1.00; same material state; treatment temperatures differ by 0 C; hold times differ by 0 min; same build strategy; image orientation is absent; orientation-specific values remain alternatives
godec-in718-ht-984c-ring-01,tensile-ring-984-h:elongation_pct,elongation_pct,14.5,%,1.0,medium,0.55,False,False,heat-treated,984.0,Ring,H,Gauss-Ring heat treated mechanical tests.xlsx / Sheet1 / donut / 984 C H,same source record; alloy similarity 1.00; process similarity 1.00; same material state; treatment temperatures differ by 0 C; hold times differ by 0 min; same build strategy; image orientation is absent; orientation-specific values remain alternatives
godec-in718-ht-984c-ring-01,tensile-ring-984-v:elongation_pct,elongation_pct,13.3,%,1.0,medium,0.55,False,False,heat-treated,984.0,Ring,V,Gauss-Ring heat treated mechanical tests.xlsx / Sheet1 / donut / 984 C V,same source record; alloy similarity 1.00; process similarity 1.00; same material state; treatment temperatures differ by 0 C; hold times differ by 0 min; same build strategy; image orientation is absent; orientation-specific values remain alternatives
godec-in718-ht-984c-ring-01,hardness-ring-984,hardness_hv,480.8,HV1,1.0,high,0.85,True,False,heat-treated,984.0,Ring,,Vickers hardness HV1.xlsx / Data / Ring 984 C 1h,same source record; alloy similarity 1.00; process similarity 1.00; same material state; treatment temperatures differ by 0 C; hold times differ by 0 min; same build strategy
godec-in718-ht-984c-ring-01,tensile-ring-984-h:reduction_area_pct,reduction_area_pct,27.1,%,1.0,medium,0.55,False,False,heat-treated,984.0,Ring,H,Gauss-Ring heat treated mechanical tests.xlsx / Sheet1 / donut / 984 C H,same source record; alloy similarity 1.00; process similarity 1.00; same material state; treatment temperatures differ by 0 C; hold times differ by 0 min; same build strategy; image orientation is absent; orientation-specific values remain alternatives
godec-in718-ht-984c-ring-01,tensile-ring-984-v:reduction_area_pct,reduction_area_pct,17.0,%,1.0,medium,0.55,False,False,heat-treated,984.0,Ring,V,Gauss-Ring heat treated mechanical tests.xlsx / Sheet1 / donut / 984 C V,same source record; alloy similarity 1.00; process similarity 1.00; same material state; treatment temperatures differ by 0 C; hold times differ by 0 min; same build strategy; image orientation is absent; orientation-specific values remain alternatives
godec-in718-ht-984c-ring-01,tensile-ring-984-h:ultimate_tensile_strength_mpa,ultimate_tensile_strength_mpa,1449.0,MPa,1.0,medium,0.55,False,False,heat-treated,984.0,Ring,H,Gauss-Ring heat treated mechanical tests.xlsx / Sheet1 / donut / 984 C H,same source record; alloy similarity 1.00; process similarity 1.00; same material state; treatment temperatures differ by 0 C; hold times differ by 0 min; same build strategy; image orientation is absent; orientation-specific values remain alternatives
godec-in718-ht-984c-ring-01,tensile-ring-984-v:ultimate_tensile_strength_mpa,ultimate_tensile_strength_mpa,1421.0,MPa,1.0,medium,0.55,False,False,heat-treated,984.0,Ring,V,Gauss-Ring heat treated mechanical tests.xlsx / Sheet1 / donut / 984 C V,same source record; alloy similarity 1.00; process similarity 1.00; same material state; treatment temperatures differ by 0 C; hold times differ by 0 min; same build strategy; image orientation is absent; orientation-specific values remain alternatives
godec-in718-ht-984c-ring-01,tensile-ring-984-h:yield_strength_mpa,yield_strength_mpa,1236.0,MPa,1.0,medium,0.55,False,False,heat-treated,984.0,Ring,H,Gauss-Ring heat treated mechanical tests.xlsx / Sheet1 / donut / 984 C H,same source record; alloy similarity 1.00; process similarity 1.00; same material state; treatment temperatures differ by 0 C; hold times differ by 0 min; same build strategy; image orientation is absent; orientation-specific values remain alternatives
godec-in718-ht-984c-ring-01,tensile-ring-984-v:yield_strength_mpa,yield_strength_mpa,1210.0,MPa,1.0,medium,0.55,False,False,heat-treated,984.0,Ring,V,Gauss-Ring heat treated mechanical tests.xlsx / Sheet1 / donut / 984 C V,same source record; alloy similarity 1.00; process similarity 1.00; same material state; treatment temperatures differ by 0 C; hold times differ by 0 min; same build strategy; image orientation is absent; orientation-specific values remain alternatives
godec-in718-ht-984c-ring-01,tensile-ring-984-h:youngs_modulus_gpa,youngs_modulus_gpa,182.3,GPa,1.0,medium,0.55,False,False,heat-treated,984.0,Ring,H,Gauss-Ring heat treated mechanical tests.xlsx / Sheet1 / donut / 984 C H,same source record; alloy similarity 1.00; process similarity 1.00; same material state; treatment temperatures differ by 0 C; hold times differ by 0 min; same build strategy; image orientation is absent; orientation-specific values remain alternatives
godec-in718-ht-984c-ring-01,tensile-ring-984-v:youngs_modulus_gpa,youngs_modulus_gpa,138.3,GPa,1.0,medium,0.55,False,False,heat-treated,984.0,Ring,V,Gauss-Ring heat treated mechanical tests.xlsx / Sheet1 / donut / 984 C V,same source record; alloy similarity 1.00; process similarity 1.00; same material state; treatment temperatures differ by 0 C; hold times differ by 0 min; same build strategy; image orientation is absent; orientation-specific values remain alternatives
godec-in718-ht-984c-ring-02,tensile-ring-984-h:elongation_pct,elongation_pct,14.5,%,1.0,medium,0.55,False,False,heat-treated,984.0,Ring,H,Gauss-Ring heat treated mechanical tests.xlsx / Sheet1 / donut / 984 C H,same source record; alloy similarity 1.00; process similarity 1.00; same material state; treatment temperatures differ by 0 C; hold times differ by 0 min; same build strategy; image orientation is absent; orientation-specific values remain alternatives
godec-in718-ht-984c-ring-02,tensile-ring-984-v:elongation_pct,elongation_pct,13.3,%,1.0,medium,0.55,False,False,heat-treated,984.0,Ring,V,Gauss-Ring heat treated mechanical tests.xlsx / Sheet1 / donut / 984 C V,same source record; alloy similarity 1.00; process similarity 1.00; same material state; treatment temperatures differ by 0 C; hold times differ by 0 min; same build strategy; image orientation is absent; orientation-specific values remain alternatives
godec-in718-ht-984c-ring-02,hardness-ring-984,hardness_hv,480.8,HV1,1.0,high,0.85,True,False,heat-treated,984.0,Ring,,Vickers hardness HV1.xlsx / Data / Ring 984 C 1h,same source record; alloy similarity 1.00; process similarity 1.00; same material state; treatment temperatures differ by 0 C; hold times differ by 0 min; same build strategy
godec-in718-ht-984c-ring-02,tensile-ring-984-h:reduction_area_pct,reduction_area_pct,27.1,%,1.0,medium,0.55,False,False,heat-treated,984.0,Ring,H,Gauss-Ring heat treated mechanical tests.xlsx / Sheet1 / donut / 984 C H,same source record; alloy similarity 1.00; process similarity 1.00; same material state; treatment temperatures differ by 0 C; hold times differ by 0 min; same build strategy; image orientation is absent; orientation-specific values remain alternatives
godec-in718-ht-984c-ring-02,tensile-ring-984-v:reduction_area_pct,reduction_area_pct,17.0,%,1.0,medium,0.55,False,False,heat-treated,984.0,Ring,V,Gauss-Ring heat treated mechanical tests.xlsx / Sheet1 / donut / 984 C V,same source record; alloy similarity 1.00; process similarity 1.00; same material state; treatment temperatures differ by 0 C; hold times differ by 0 min; same build strategy; image orientation is absent; orientation-specific values remain alternatives
godec-in718-ht-984c-ring-02,tensile-ring-984-h:ultimate_tensile_strength_mpa,ultimate_tensile_strength_mpa,1449.0,MPa,1.0,medium,0.55,False,False,heat-treated,984.0,Ring,H,Gauss-Ring heat treated mechanical tests.xlsx / Sheet1 / donut / 984 C H,same source record; alloy similarity 1.00; process similarity 1.00; same material state; treatment temperatures differ by 0 C; hold times differ by 0 min; same build strategy; image orientation is absent; orientation-specific values remain alternatives
godec-in718-ht-984c-ring-02,tensile-ring-984-v:ultimate_tensile_strength_mpa,ultimate_tensile_strength_mpa,1421.0,MPa,1.0,medium,0.55,False,False,heat-treated,984.0,Ring,V,Gauss-Ring heat treated mechanical tests.xlsx / Sheet1 / donut / 984 C V,same source record; alloy similarity 1.00; process similarity 1.00; same material state; treatment temperatures differ by 0 C; hold times differ by 0 min; same build strategy; image orientation is absent; orientation-specific values remain alternatives
godec-in718-ht-984c-ring-02,tensile-ring-984-h:yield_strength_mpa,yield_strength_mpa,1236.0,MPa,1.0,medium,0.55,False,False,heat-treated,984.0,Ring,H,Gauss-Ring heat treated mechanical tests.xlsx / Sheet1 / donut / 984 C H,same source record; alloy similarity 1.00; process similarity 1.00; same material state; treatment temperatures differ by 0 C; hold times differ by 0 min; same build strategy; image orientation is absent; orientation-specific values remain alternatives
godec-in718-ht-984c-ring-02,tensile-ring-984-v:yield_strength_mpa,yield_strength_mpa,1210.0,MPa,1.0,medium,0.55,False,False,heat-treated,984.0,Ring,V,Gauss-Ring heat treated mechanical tests.xlsx / Sheet1 / donut / 984 C V,same source record; alloy similarity 1.00; process similarity 1.00; same material state; treatment temperatures differ by 0 C; hold times differ by 0 min; same build strategy; image orientation is absent; orientation-specific values remain alternatives
godec-in718-ht-984c-ring-02,tensile-ring-984-h:youngs_modulus_gpa,youngs_modulus_gpa,182.3,GPa,1.0,medium,0.55,False,False,heat-treated,984.0,Ring,H,Gauss-Ring heat treated mechanical tests.xlsx / Sheet1 / donut / 984 C H,same source record; alloy similarity 1.00; process similarity 1.00; same material state; treatment temperatures differ by 0 C; hold times differ by 0 min; same build strategy; image orientation is absent; orientation-specific values remain alternatives
godec-in718-ht-984c-ring-02,tensile-ring-984-v:youngs_modulus_gpa,youngs_modulus_gpa,138.3,GPa,1.0,medium,0.55,False,False,heat-treated,984.0,Ring,V,Gauss-Ring heat treated mechanical tests.xlsx / Sheet1 / donut / 984 C V,same source record; alloy similarity 1.00; process similarity 1.00; same material state; treatment temperatures differ by 0 C; hold times differ by 0 min; same build strategy; image orientation is absent; orientation-specific values remain alternatives
