Repository: jamhan/MicrostructurePredictor

# microhard

Predict material properties from SEM micrographs — multi-material by design,
seeded with the UHCS (ultrahigh carbon steel) dataset:

1. **Route** — a family-level classifier (taxonomy level 1) with conformal
   abstention decides steel vs. other, or answers "unknown family".
2. **Segment/classify microconstituents** — U-Net decoder + linear classifier
   heads over one frozen shared backbone (MicroNet/ImageNet resnet50).
   All labels are taxonomy node ids, never bare strings.
3. **Regress properties** — a named, material-agnostic `FeatureVector`
   (constituent fractions + morphology stats keyed by taxonomy id) feeds
   registered property heads (hardness first: LOO CV, gradient boosting +
   linear baseline). Missing head or unknown family → explicit abstention.

MVP scaffold: working end-to-end beats sophisticated. Runs on a single
consumer GPU, Apple Silicon (MPS), or CPU.

## Architecture

```
                       taxonomy.yaml (family -> constituent -> morphology)
                                        |
 datasets --> adapters/ ----------------+----------------------------------
   UHCS sqlite+images   UHCSAdapter     |    every label = taxonomy node id
   MicroNet-Al (stub)   MicroNetAlAdapter
        |                               |
        v  CanonicalRecord (image, scale_um_per_px, modality,
        |                   group_id, labels?, mask?, properties?)
        |
        |          +------ frozen shared backbone (backbone.pt) ------+
        v          |               |                  |               |
   split BY GROUP  |  router.py    |  classify.py     |  segment.py   |
   (never leak a   |  family head  |  constituent     |  U-Net        |
   sample across   |  + conformal  |  head            |  decoder head |
   splits)         |  abstention   |                  |               |
                   +---------------+------------------+---------------+
                        |                                  |
                        v                                  v
                "unknown family"                 features.py: FeatureVector
                 -> abstain                      frac:ferrous/network, ...
                                                 mean per group (sample)
                                                     |
                                                     v
                                      heads/ registry: (scope, property)
                                      register("ferrous/uhcs",
                                                "hardness_hv", HardnessHead)
                                                     |
                                                     v
              microhard predict <image>
              -> family (or abstain) -> fractions -> HV estimate (or abstain)
```

Design rules enforced by tests:

- **No full-backbone fine-tuning.** One encoder is materialized once to
  `checkpoints/backbone.pt`; router/classifier/segmenter train heads only.
  (If head-only underperforms, add LoRA/adapters — not full fine-tuning.)
- **Splits by group.** `group_id` = physical sample; micrographs of one
  sample never straddle train/val/test.
- **Pad, never resize** — preserves the physical µm/px scale.
- **Heads consume FeatureVector only** — never raw images.
- **Abstain, don't fabricate**: unknown family, family without a segmenter,
  or property without a calibrated head all return recorded abstentions.

## Usage

An executed walkthrough of how the network works — frozen MicroNet encoder,
feature pyramid, U-Net decoder head, live training loop on MPS — is in
[notebooks/how_the_net_works.ipynb](notebooks/how_the_net_works.ipynb)
(re-run with `uv run --with jupyter jupyter lab`).

```bash
uv run microhard taxonomy           # print the label tree
uv run microhard train-seg          # U-Net decoder on 11256/964 masks
uv run microhard train-clf          # constituent classifier head
uv run microhard train-router       # family router + conformal calibration
uv run microhard extract-features   # segment all micrographs -> data/features.csv
uv run microhard fit-hardness       # LOO CV; skips cleanly with no labels
uv run microhard predict path/to/image.tif            # routed
uv run microhard predict path/to/image.tif --family ferrous   # router bypass
```

Configuration is one dataclass ([src/microhard/config.py](src/microhard/config.py))
with TOML overrides:

```toml

# myrun.toml
adapters = ["uhcs", "micronet_al"]  # enabled dataset adapters
encoder_weights = "imagenet"        # micronet | imagenet | none
batch_size = 4
device = "cpu"                      # auto | cpu | cuda | mps
router_alpha = 0.1                  # lower = router abstains more often
```

```bash
uv run microhard train-router -c myrun.toml
```

## Extending (repo skills)

Claude Code skills in `.claude/skills/` walk through the four growth paths:

- **add-adapter** — integrate a new dataset/material family via

File: data/hardness_labels.csv
sample_label,hardness_hv,source_note
AC1 800C 90M WQ,876,Hecht 2017 PhD thesis CMU (doi:10.1184/R1/6716156.v1) Table A.2: 66.3±0.2 HRC; HV interpolated from ASTM E140-07 Table 1
AC1 900C 90M WQ,810,Hecht 2017 PhD thesis CMU (doi:10.1184/R1/6716156.v1) Table A.2: 64.3±0.2 HRC; HV interpolated from ASTM E140-07 Table 1
AC1 970C 90M FC,410,Hecht 2017 PhD thesis CMU (doi:10.1184/R1/6716156.v1) Table A.1 furnace-cooled: 41.8±0.2 HRC; HV interpolated from ASTM E140-07 Table 1
AC1 900C 90M Q,810,Hecht 2017 PhD thesis CMU (doi:10.1184/R1/6716156.v1) Table A.2: 64.3±0.2 HRC; HV interpolated from ASTM E140-07 Table 1; ASSUMED Q=WQ per thesis sec 5.3 (samples water quenched)
AC1 970C 90M Q,611,Hecht 2017 PhD thesis CMU (doi:10.1184/R1/6716156.v1) Tables A.1/A.2 water-quenched: 55.9±0.6 HRC; HV interpolated from ASTM E140-07 Table 1; ASSUMED Q=WQ per thesis sec 5.3
AC1 970C 90M AR,651,Hecht 2017 PhD thesis CMU (doi:10.1184/R1/6716156.v1) Table A.1 air-cooled: 57.9±0.2 HRC; HV interpolated from ASTM E140-07 Table 1; ASSUMED AR=air-cooled
AC1 + vickers mark,436,Hecht 2017 PhD thesis CMU (doi:10.1184/R1/6716156.v1) Table A.1 as-cast: 44.2±0.6 HRC; HV interpolated from ASTM E140-07 Table 1; ASSUMED this sample is as-cast (no HT fields in sqlite)
